Repository: vertical-cloud-lab/powder-doser

# Powder doser

**An open-source powder doser for autonomous alloy discovery, designed by engineers and modelled by AI agents.**

Weighing out dry powders is still mostly done by hand, and commercial dosing heads cost tens to hundreds of thousands of dollars. This repository is the open-source alternative we built at BYU's [Vertical Cloud Lab](https://github.com/vertical-cloud-lab): a single-channel doser made from 3D-printed parts and off-the-shelf electronics for under $200, plus an analytical balance. It is meant for a self-driving materials-discovery loop in which the dosed powders feed ultrasonic atomization and laser powder bed fusion (L-PBF) of aerospace alloys.
  <a href="docs/poster/powder-doser-poster.pdf"><b>Poster (PDF)</b></a> ·
  <a href="#talks-abstracts-and-the-paper"><b>TMS 2027 abstracts</b></a> ·
  <a href="#build-one"><b>CAD models</b></a> ·
  <a href="#videos"><b>Videos</b></a> ·
  <a href="https://github.com/vertical-cloud-lab/powder-doser/pull/209"><b>Paper figures (#209)</b></a>
**In short**

- **13 powders tested.** Ten moved, from 10 to 231 mg per auger revolution (at 22.5° tilt), and three delivered nothing measurable.
- **Closed loop:** every 1 g dose on seven of the 13 powders landed within ±5% of the target, and the nine on AlSi10Mg, coarse silicon and sodium sulfate landed within 1%. Smaller doses were less reliable.
- **In the alloy workflow:** the doser ran inside an inert-atmosphere glove box under the control of an AI agent, and weighed AlSi10Mg into a charge that our ultrasonic atomizer turned into new powder.

# Edison Scientific feedback — servo-pinion gear stripping

Context: issue #65, comment
[4802963723](https://github.com/vertical-cloud-lab/powder-doser/issues/65#issuecomment-4802963723).
The MG996R-driven mounting-plate tilt gears worked during the Utah AI
Convergence '26 poster session but began **stripping the 3D-printed servo
pinion teeth** after a day of repeated use, with skipping reduced when the
(taped, not screwed) motor was pressed down by hand.

## Files

- `servo_gear_stripping_query.py` — reproducible Edison `LITERATURE_HIGH`
  dispatcher/fetcher (`python3 servo_gear_stripping_query.py dispatch|fetch`).
  Reads `EDISON_API_KEY` (or `EDISON_PLATFORM_API_KEY`), `.strip()`-ed.
- `servo_gear_stripping_answer.md` — the formatted Edison answer (task
  `765aef1c-eae6-4ced-86e3-eac48ebb8a13`), with citations.
- `servo_gear_stripping_raw.json` — raw task response for reproducibility.
- `task_id.txt` — the Edison task id.

## Key takeaways (cheapest → most definitive)

1. **Rigid screw-down servo mount (highest payoff, ~free).** The failure is
   primarily *insufficient mesh engagement* from a compliant mount letting
   the center distance grow and teeth ride up / skip. At module ≈ 0.91 mm
   the working depth is only ≈ 0.91 mm, so a 0.2–0.3 mm center-distance
   growth nearly disengages the mesh. Bolt the servo through all four ears
   with M3 screws, capture it in a tight pocket, add gussets / a metal
   angle, and ideally an outboard bearing on the hinge-gear shaft. **Yes —
   a stiffening bracket on the motor mount should help materially.**
2. **Coarsen the module 0.91 → ~1.5 mm** (keep 20T/40T). Lewis root stress
   scales ≈ 1/module, dropping ~31 MPa → ~11 MPa and printing far cleaner.
3. **Switch the printed pinion PLA/PETG → PA12 nylon (or PA-CF).** PETG is
   *weaker* than PLA and would make it worse; PA12 is the best printed
   choice (tougher, ~4× the fatigue life of PA6). Print hot/dry, ~100%
   infill, teeth oriented so layers stack across the face width.
4. **Widen the face 12 → 15–18 mm** if packaging allows (~⅓ stress drop).
5. **Metal/POM pinion** = definitive fix; **required** at the current fine
   module + torque unless the module is coarsened. A metal-gear MG996R only
   helps the *internal* servo train, not the external printed pinion.
6. Architecture alternatives for production reliability: worm drive
   (self-locking), micro linear actuator + lever, or a geared stepper.

**Material note:** the repo does **not** currently specify PLA vs PETG for
the printed parts (no filament/material callout in `cad/` or
`BILL-OF-MATERIALS.md`). Per Edison, neither brittle PLA nor weaker PETG is
ideal here — PA12 nylon is the recommended printed material, and the pinion
should ideally be POM/metal at the present geometry.

## Picking from the Bambu Lab "strength & stiffness" collection

Follow-up question (PR comment): which of the
[Bambu Lab strength/stiffness filaments](https://bambulab.com/en-us/filament/collections/exceptional-in-strength-stiffness)
suits the printed gears? That collection is the fibre-reinforced engineering
grades — the relevant ones are:

| Filament | Matrix | Flex. strength (XY) | Stiffness | HDT | Fit for the gears |
|---|---|---|---|---|---|
| **PA6-CF** | nylon 6 + carbon | ~151 MPa | high (~4 GPa+) | 186 °C | **Best all-round pick** — nylon's toughness/fatigue + wear resistance with CF stiffness to hold tooth form |

File: cad/mounting-plate-assembly/edison/servo_gear_stripping_raw.json (part 1 of 2)
{
  "status": "success",
  "query": "I am designing the tilt mechanism for a benchtop automated powder-dosing instrument. A flat \"mounting plate\" carrying a powder auger is tilted up and down about a hinge by TWO hobby servos (TowerPro MG996R, ~10 kg-cm stall torque, plastic-gear standard version). Each servo drives a 20-tooth pinion that meshes with a 40-tooth gear band integrated directly into the mounting-plate hinge lobe, giving a 2:1 reduction. The gears are spur gears, 20 degree pressure angle, module ~0.91 mm (fine), tip diameter ~20 mm on the pinion and ~38 mm on the hinge gear, face width ~12 mm. Both the pinion and the hinge gear are 3D printed (FDM). The pinion is clamped to the MG996R 25-tooth output spline. The mechanism lifts a meaningful load: the mounting plate plus a powder auger that becomes significantly heavier when fully loaded, so the gears carry a substantial holding and lifting torque.\n\nObserved failure: the mechanism worked fine during a one-day demo, but the NEXT day, after repeated actuation cycles, the TEETH ON THE SERVO PINION began to STRIP. It seems to be a wear/fatigue failure that develops with repeated use rather than a single overload event. Separately, the servo was only temporarily held in place (taped, not screwed) during testing, and when the operator pressed the motor down by hand the gears appeared to SKIP less - suggesting the printed motor mount may not be rigid enough, letting the pinion and gear separate radially under load so the teeth ride up and skip (\"tooth jumping\"/insufficient mesh).\n\nPlease give concrete, prioritized engineering recommendations on how to best eliminate this gear stripping. Specifically address:\n\n1. Are METAL gears (e.g., a metal pinion, or upgrading to a metal-gear servo such as the MG996R metal-geartrain version, or a machined/POM gear) REQUIRED here, or can a well-designed 3D-printed gear survive this duty? Quantify roughly: for a printed spur gear at module ~0.9 mm, 20 mm pitch diameter, ~12 mm face width in PLA vs PETG vs nylon, what tooth-root bending stress / allowable torque can be expected, and how does that compare to the MG996R stall torque amplified through the spline?\n\n2. Material: the printed parts are currently FDM. Compare PLA vs PETG vs PA (nylon) vs POM for small spur-gear teeth under repeated cyclic loading - which best resists tooth stripping / wear, and is switching from PLA to PETG (or nylon) likely sufficient, or is metal unavoidable?\n\n3. Mount rigidity: would adding a BRACKET / second bearing support to the servo-mount so the motor cannot deflect (maintaining true center distance and full tooth engagement) meaningfully reduce skipping/stripping? How important is constraining center distance and preventing radial separation versus the absolute tooth strength? Best practices for rigidly mounting a hobby servo driving a load-bearing gear (screw-down vs tape, outboard bearing on the gear shaft, anti-backlash).\n\n4. Geometry: would a coarser module (fewer, larger teeth), wider face width, larger pinion (more teeth, avoiding undercut on the 20T pinion), or a different reduction help the printed teeth survive? Any quick design changes with high payoff.\n\n5. Any alternative to spur-gear drive for a low-speed, high-torque, intermittent tilt actuator at this scale that would be more robust (e.g., worm drive / self-locking, lever arm + linear actuator, larger servo, geared stepper) - briefly.\n\nPrioritize the cheapest / fastest fixes first (material swap, mount bracket, geometry tweak) and clearly state when metal becomes necessary.\n",
  "user": null,
  "created_at": "2026-06-25 18:56:30.539258+00:00",
  "job_name": "job-futurehouse-paperqa3-high",
  "share_status": "private",
  "permitted_accessors": {
    "users": [],
    "organizations": []
  },
  "build_owner": "FutureHouse",
  "environment_name": null,
  "agent_name": null,
  "task_id": "765aef1c-eae6-4ced-86e3-eac48ebb8a13",
  "project_id": null,
  "answer": "# Engineering Recommendations for Eliminating Gear Stripping in a Servo-Driven Tilt Mechanism\n\n## 1. Diagnosis: Two Concurrent Failure Modes\n\nThe observed pinion tooth stripping is very likely the combined result of **two failure modes acting together**: (a) **insufficient mesh engagement** due to a compliant, non-rigid servo mount allowing radial separation of the gear pair under load, and (b) **marginal tooth-root bending strength** in a fine-pitch FDM-printed pinion operating near its fatigue limit. The fact that hand pressure on the motor visibly reduced skipping is strong evidence that the center-distance is growing under load, causing the teeth to ride up over each other (\"tooth jumping\") before they wear enough to strip outright. Once tooth tips begin to deform from partial-engagement impacts, progressive fatigue damage accumulates rapidly even when the mount is briefly corrected.\n\n## 2. Quantitative Stress Assessment\n\nUsing the Lewis bending equation for the described pinion geometry (module *m* = 0.91 mm, 20 teeth, pitch diameter *d* = 18.2 mm, face width *b* = 12 mm, Lewis form factor *Y* \u2248 0.32 for 20T/20\u00b0 pressure angle), and taking the MG996R stall torque of approximately 10 kg\u00b7cm (\u2248 0.98 N\u00b7m), the tangential tooth force at stall is *F\u209c* = 2*T*/*d* \u2248 108 N. The resulting static tooth-root bending stress is:\n\n\u03c3 \u2248 *F\u209c* / (*b* \u00b7 *m* \u00b7 *Y*) \u2248 108 / (0.012 \u00d7 0.00091 \u00d7 0.32) \u2248 **31 MPa**\n\nApplying a modest dynamic/application factor of ~1.5 (to account for impact loading during tooth engagement, imperfect mesh geometry from FDM tolerances, and repeated cycling), the effective cyclic stress rises to approximately **46 MPa**. This must be compared against material allowable values, noting that FDM-printed parts exhibit significantly reduced strength relative to bulk material due to inter-layer bonding weaknesses, voids, and anisotropy (rahim2017theimprovementof pages 4-8, rahim2017theimprovementof pages 9-11).\n\nThe following table summarizes the stress-versus-strength comparison across candidate materials for both the current geometry and an improved geometry:\n\n| Material / case | Bulk flexural strength (MPa) | Effective allowable for printed/cyclic duty (MPa) | Estimated Lewis bending stress at stall (MPa) | Safety factor vs 31 MPa static | Safety factor vs 46 MPa dynamic | Verdict |\n|---|---:|---:|---|---:|---:|---|\n| PLA, current geometry (m = 0.91, 20T, b = 12 mm) | ~60\u201380 | ~30\u201345 | ~31 static / ~46 with dynamics | ~1.0\u20131.45 | ~0.65\u20130.98 | Marginal to Fail |\n| PETG, current geometry (m = 0.91, 20T, b = 12 mm) | ~45\u201360 | ~22\u201336 | ~31 static / ~46 with dynamics | ~0.71\u20131.16 | ~0.48\u20130.78 | Fail |\n| PA12 nylon, current geometry (m = 0.91, 20T, b = 12 mm) | ~63 | ~38\u201344 | ~31 static / ~46 with dynamics | ~1.23\u20131.42 | ~0.83\u20130.96 | Best printed option, still marginal |\n| POM / acetal, machined or molded (not typical FDM) | ~80\u2013100 | ~60\u201380 | ~31 static / ~46 with dynamics | ~1.94\u20132.58 | ~1.30\u20131.74 | Pass |\n| Brass / steel pinion | ~200\u20131000+ | ~200\u20131000+ | ~31 static / ~46 with dynamics | ~6.5\u201332+ | ~4.3\u201322+ | Strong Pass |\n| Any better material, but upgraded geometry (m = 1.5 instead of 0.91, same torque, same 20T, same 12 mm face) | material-dependent | material-dependent | ~11 static / ~16 with dynamics | Allowable/11 | Allowable/16 | High-payoff geometry fix |\n| Example: PA12 nylon with m = 1.5 | ~63 | ~38\u201344 | ~11 static / ~16 with dynamics | ~3.45\u20134.00 | ~2.38\u20132.75 | Pass |\n| Example: PLA with m = 1.5 | ~60\u201380 | ~30\u201345 | ~11 static / ~16 with dynamics | ~2.73\u20134.09 | ~1.88\u20132.81 | Pass to Marginal |\n| Example: PETG with m = 1.5 | ~45\u201360 | ~22\u201336 | ~11 static / ~16 with dynamics | ~2.00\u20133.27 | ~1.38\u20132.25 | Marginal to Pass |\n\n| Assumptions used | Value |\n|---|---|\n| Servo stall torque | 0.98 N\u00b7m |\n| Pinion pitch diameter | 18.2 mm |\n| Tangential tooth load at stall | ~108 N |\n| Lewis form factor, 20T, 20\u00b0 PA | ~0.32 |\n| Current stress formula | \u03c3 \u2248 Ft / (b\u00b7m\u00b7Y) \u2248 31 MPa |\n| Dynamic/application factor used for repeated load, compliance, imperfect mesh | ~1.5, giving ~46 MPa effective stress |\n| Source basis for polymer strengths and wear ranking | ABS 60 MPa flexural, PEEK 130 MPa flexural, ULTEM 98.3 MPa flexural, PA12 ~63 MPa flexural; PLA generally stronger/stiffer than PETG; FDM parts derated by interlayer bonding, voids, and fatigue (pisula2021ananalysisof pages 4-6, hsueh2021effectofprinting pages 8-10, svetlana2021flexuralquasistaticand pages 6-8, rahim2017theimprovementof pages 4-8, rahim2017theimprovementof pages 9-11, pisula2021ananalysisof pages 12-15, pisula2021ananalysisof pages 15-18) |\n\n\n*Table: This table compares estimated pinion tooth-root stress against practical allowable strength for likely gear materials in the current fine-pitch design. It shows why PETG is likely inadequate, PA12 is only marginal at the present geometry, and why either metal or a coarser module provides a much safer solution.*\n\n## 3. Material Comparison: PLA vs. PETG vs. PA (Nylon) vs. POM vs. Metal\n\n**PLA** (flexural strength ~60\u201380 MPa bulk) is stiff but brittle with poor fatigue resistance. At the current geometry, the static safety factor is barely above 1.0 after accounting for FDM derating, and the cyclic safety factor falls below 1.0 \u2014 consistent with the observed delayed fatigue-type stripping rather than instant overload (hsueh2021effectofprinting pages 2-3, hsueh2021effectofprinting pages 6-8, hsueh2021effectofprinting pages 8-10).\n\n**PETG** (flexural strength ~45\u201360 MPa bulk) is more ductile than PLA but weaker. Switching from PLA to PETG would likely make the problem worse, not better, because the lower bending strength yields an even lower safety factor (bembenek2022researchonthe pages 7-8, hsueh2021effectofprinting pages 2-3). PETG is **not recommended** as a fix for this application.\n\n**PA12 nylon** (flexural strength ~63 MPa, flexural modulus ~1472 MPa for FDM-printed specimens) offers the best combination of strength, toughness, and fatigue resistance among common FDM polymers. FDM-printed PA12 was found to be approximately four times more fatigue-resistant than PA6 and roughly three times stiffer, and its flexural modulus actually exceeded that of injection-molded PA12 by about 6.5% (svetlana2021flexuralquasistaticand pages 6-8, svetlana2021flexuralquasistaticand pages 3-4). This makes PA12 the best printed-material choice, though at the current fine module of 0.91 mm, it remains only marginally adequate under cyclic loading.\n\n**POM/acetal** (flexural strength ~80\u2013100 MPa, excellent wear resistance and dimensional stability) is a standard injection-molded gear material but is not readily printable by standard FDM. If a machined or injection-molded POM pinion is feasible, it provides substantially better tooth strength and wear performance. Studies of polymer gear wear show that material hardness stability under operating temperature is critical \u2014 materials that soften at moderate temperatures (even 60\u00b0C) can exhibit dramatic wear acceleration (pisula2021ananalysisof pages 15-18).\n\n**Metal** (brass, steel): Even a simple brass pinion (yield strength >200 MPa) provides a safety factor exceeding 5 at the current geometry. A metal pinion is **required if the design must be reliable for production-level repeated cycling at this fine module and torque level**. Upgrading to the metal-geartrain version of the MG996R alone helps the internal servo gears but does not fix the external printed pinion; the external pinion itself should be metal or at minimum POM.\n\nIn fatigue testing of FDM-printed polymer spur gears, PEEK showed the best wear resistance with minimal topographical change, ABS showed moderate wear, and ULTEM 9085 exhibited the worst wear due to thermal softening at operating temperature (pisula2021ananalysisof pages 1-2, pisula2021ananalysisof pages 15-18). Dimensional instability from thermal expansion was also observed to affect tooth thickness and backlash during loaded operation (pisula2021ananalysisof pages 12-15).\n\n## 4. Mount Rigidity: The Highest-Priority Fix\n\nThe single most impactful and cheapest fix is to **rigidly constrain the servo mount**. For spur gears at module 0.91 mm, the full tooth depth (addendum + dedendum) is only about 2.05 mm, meaning the working tooth engagement depth is roughly 0.91 mm. A center-distance increase of even 0.2\u20130.3 mm \u2014 easily possible with a taped or loosely held servo \u2014 can reduce the active engagement from full-depth to tip contact only, concentrating all force on the tooth tips and causing them to climb over each other. This directly explains why pressing the motor down by hand (restoring proper center distance) visibly reduced skipping.\n\n**Best practices for the servo mount:**\n- **Bolt the servo** into a rigid pocket or bracket using all four mounting ears with M3 screws into metal inserts or threaded standoffs \u2014 never tape.\n- **Constrain the servo radially** by capturing it between walls or in a tight-fitting pocket so it cannot deflect away from the mating gear under the reaction force.\n- If the bracket is itself printed, use thick walls (\u22653 mm), gussets, and consider printing in PA12 or reinforcing with aluminum angle.\n- Add a **second bearing or bushing support** on the outboard side of the hinge gear shaft so that the gear cannot deflect away from the pinion.\n- Target a center-distance tolerance of \u00b10.05 mm (roughly \u00b15% of the module) \u2014 this requires the mount to be dimensionally accurate and rigid enough not to deflect under the ~108 N tangential tooth force.\n\n## 5. Geometry Improvements: Coarser Module Is the Highest-Payoff Design Change\n\nThe current module of 0.91 mm is extremely fine for FDM-printed gears carrying load. Published experimental work on FDM polymer gears has used module 3.0 mm with 17\u201321 teeth (pisula2021ananalysisof pages 2-4) \u2014 over three times coarser than the current design. At module 0.91, each tooth is tiny (~2.9 mm circular pitch), FDM layer artifacts are proportionally large relative to the tooth profile, and each tooth root is a stress concentrator with very little cross-section.\n\n**Increasing the module from 0.91 to 1.5 mm** (while maintaining 20 teeth on the pinion and 40 on the hinge gear) would:\n- Increase pitch diameters to 30 mm (pinion) and 60 mm (gear), which may require modest envelope changes.\n- **Reduce Lewis bending stress from ~31 MPa to ~11 MPa** (roughly proportional to 1/*m* since face width is held constant), bringing even PLA well within a safe margin (SF \u2248 3\u20134).\n- Produce teeth that are much more accurately rendered by FDM (each tooth is ~4.7 mm pitch instead of ~2.9 mm).\n- Provide better tolerance to small center-distance errors.\n\nIf the envelope cannot grow, a module of 1.25 mm would still roughly halve the stress. Alternatively, keeping the module at 0.91 but **increasing face width to 18 mm** reduces stress by about one-third.\n\nRegarding tooth count: the current 20-tooth pinion does not suffer undercut with a standard 20\u00b0 pressure angle (undercut limit is ~17 teeth for full-depth involute), so the tooth count itself is acceptable. However, more teeth (say 24\u201330) on the pinion with correspondingly more on the gear would increase the contact ratio and distribute load better, at the cost of a larger pitch diameter.\n\n## 6. Print Orientation and Post-Processing\n\nFDM-printed gear teeth are weakest when the layer boundaries run parallel to the tooth root fillet, as the inter-layer bond is the weakest direction. **Print the gear with the tooth face perpendicular to the build plate** (gear lying flat) so that layers stack along the tooth width, maximizing bending strength in the critical direction. Use 100% infill for the gear body. Raster angle of \u00b145\u00b0 has been shown to provide good wear resistance in FDM polyamide parts (eyri2026enhancingtheperformance pages 14-14, eyri2026enhancingtheperformance pages 13-14). Annealing of PA12 or PA-CF parts after printing can improve interlayer bonding, glass transition temperature, and wear resistance.\n\n## 7. Prioritized Recommendation Summary\n\nThe following table ranks all fixes by priority, starting with the cheapest and fastest:\n\n| Priority rank | Fix Description | Category | Cost/Effort | Expected Impact | Implementation Notes |\n|---:|---|---|---|---|---|\n| 1 | Rigidly mount the servo with a screw-down bracket and positively constrain center distance | Mount | Low | High | Highest priority because operator pressure reduced skipping, strongly indicating radial separation under load. Replace tape with a bolted mount, add gussets or metal angle, and if possible provide a second support feature so the servo cannot rock. For module 0.91 gears, even small center-distance growth can reduce engagement enough to jump teeth (pisula2021ananalysisof pages 6-9, pisula2021ananalysisof pages 9-12, pisula2021ananalysisof pages 12-15). |\n| 2 | Increase gear module from 0.91 mm to about 1.5 mm or larger | Geometry | Med | High | Biggest design-level payoff short of going metal. Lewis root stress scales roughly inversely with module, so moving from 0.91 to 1.5 mm cuts bending stress by about 40%; if the overall geometry is also enlarged with thicker roots and cleaner printing, practical survivability improves dramatically. Coarser teeth also print more accurately in FDM and are less sensitive to local defects (pisula2021ananalysisof pages 2-4, pisula2021ananalysisof pages 12-15). |\n| 3 | Switch the printed pinion from PLA/PETG to PA12 nylon or PA-CF | Material | Low-Med | Med-High | Best printed-material upgrade. PA12 shows about 60 MPa tensile strength and about 63 MPa flexural strength with much better toughness and fatigue behavior than brittle PLA and weaker PETG; nylon also wears better in cyclic sliding contact. Dry the filament, print hot, use near-100% infill, and orient for maximum tooth-root continuity (svetlana2021flexuralquasistaticand pages 6-8, svetlana2021flexuralquasistaticand pages 3-4, eyri2026enhancingtheperformance pages 14-14, eyri2026enhancingtheperformance pages 13-14). |\n| 4 | Increase face width from 12 mm to about 15\u201318 mm if packaging allows | Geometry | Low-Med | Med | Root stress scales roughly inversely with face width, so a 12 to 18 mm increase cuts nominal bending stress by about one-third. This will not cure tooth jumping from a flexible mount, but it meaningfully reduces pressure and wear once mesh is held correctly. Keep the width actually engaged across the full face by controlling parallelism and shaft alignment (pisula2021ananalysisof pages 9-12, pisula2021ananalysisof pages 12-15). |\n| 5 | Replace the printed pinion with a machined POM/acetal or metal pinion (brass/steel) | Material | Med | High | This is the clearest way to eliminate pinion tooth stripping if the load is real and repeated. POM is a standard gear material with better wear and dimensional stability than FDM plastics; brass or steel gives a very large strength margin. If only one part goes hard, make it the small pinion first because it sees the highest cycle count and highest root stress. Verify the larger printed hinge gear can tolerate meshing with the harder pinion (pisula2021ananalysisof pages 15-18, pisula2021ananalysisof pages 1-2). |\n| 6 | Upgrade to a metal-gear servo version of the MG996R or similar | Material | Low-Med | Med | Useful mainly because it improves the servo-side spline/output robustness and reduces local deformation where the printed pinion is clamped. It does not by itself fix an understrength printed pinion tooth or poor mesh geometry, but it removes one compliance and wear source near the output shaft. Prefer a servo with better real torque margin and better bearing support than low-cost clones if budget allows. |\n| 7 | Change architecture: larger direct-drive servo, linear actuator plus lever, or worm drive | Architecture | High | High | Use when the mechanism must hold a heavy auger reliably for production use. A bigger servo can eliminate the small external pinion entirely; a linear actuator gives robust force transmission; a worm gear adds high reduction and possible self-locking so the actuator does not sit near stall while holding tilt. Best choice if repeated-duty reliability matters more than keeping the current compact spur-pinion concept. |\n\n\n*Table: This table ranks the most practical engineering fixes for the stripping pinion problem, starting with the cheapest and fastest changes and ending with larger architecture changes. It is useful for deciding which modifications to try first and when a printed solution should give way to harder gear materials or a different actuator layout.*\n\n## 8. Alternative Actuation Architectures (Brief)\n\nIf the spur-gear approach proves insufficiently robust even with improvements, several alternatives eliminate the vulnerable small printed pinion entirely:\n\n- **Worm gear drive**: A worm on the servo shaft meshing with a worm wheel on the hinge provides high reduction (20:1\u201340:1) in a single stage and is inherently self-locking, eliminating holding torque on the servo. Small brass/steel worm sets are inexpensive.\n- **Linear actuator + lever arm**: A micro linear actuator (e.g., Actuonix L12 or P16) pushing on a lever arm attached to the hinge converts linear force to rotary torque with no gear teeth to strip. Simple, robust, low cost (~$30\u201350).\n- **Geared DC motor or stepper**: A NEMA 17 stepper with a planetary gearbox (e.g., 27:1 ratio) provides 5\u201315 N\u00b7m of holding torque directly on the hinge shaft, eliminating external gearing.\n- **Larger direct-drive servo**: A 25\u201335 kg\u00b7cm servo (e.g., DS3225 or similar) coupled directly to the hinge axis via a horn and link may provide enough torque without any external gear reduction.\n\n## 9. Conclusion\n\nThe stripping failure is primarily caused by **inadequate mesh engagement from a non-rigid mount** combined with **marginal bending strength at this fine module in FDM-printed plastic**. The recommended fix path is:\n\n1. **Immediately**: Bolt down the servo rigidly (cost: negligible; impact: large).\n2. **Short-term redesign**: Increase module to \u22651.5 mm and switch pinion material to PA12 nylon (cost: a spool of filament and reprinting; impact: large).\n3. **If still marginal**: Replace the printed pinion with a machined POM or brass pinion (cost: ~$5\u201320; impact: definitive).\n4. **For production reliability**: Consider an architecture change (linear actuator or worm drive) that eliminates the small loaded spur pinion entirely.\n\nMetal gears are not strictly *required* if the module is increased sufficiently and mounting is correct, but at module 0.91 mm under this torque, **metal or POM for the pinion is strongly recommended** unless the geometry is made coarser. PETG should be avoided; PA12 nylon is the best printed alternative.\n",
