Repository: vertical-cloud-lab/powder-doser

# Powder doser

**An open-source powder doser for autonomous alloy discovery, designed by engineers and modelled by AI agents.**

Weighing out dry powders is still mostly done by hand, and commercial dosing heads cost tens to hundreds of thousands of dollars. This repository is the open-source alternative we built at BYU's [Vertical Cloud Lab](https://github.com/vertical-cloud-lab): a single-channel doser made from 3D-printed parts and off-the-shelf electronics for under $200, plus an analytical balance. It is meant for a self-driving materials-discovery loop in which the dosed powders feed ultrasonic atomization and laser powder bed fusion (L-PBF) of aerospace alloys.
  <a href="docs/poster/powder-doser-poster.pdf"><b>Poster (PDF)</b></a> ·
  <a href="#talks-abstracts-and-the-paper"><b>TMS 2027 abstracts</b></a> ·
  <a href="#build-one"><b>CAD models</b></a> ·
  <a href="#videos"><b>Videos</b></a> ·
  <a href="https://github.com/vertical-cloud-lab/powder-doser/pull/209"><b>Paper figures (#209)</b></a>
**In short**

- **13 powders tested.** Ten moved, from 10 to 231 mg per auger revolution (at 22.5° tilt), and three delivered nothing measurable.
- **Closed loop:** every 1 g dose on seven of the 13 powders landed within ±5% of the target, and the nine on AlSi10Mg, coarse silicon and sodium sulfate landed within 1%. Smaller doses were less reliable.
- **In the alloy workflow:** the doser ran inside an inert-atmosphere glove box under the control of an AI agent, and weighed AlSi10Mg into a charge that our ultrasonic atomizer turned into new powder.
- **Engineers and AI:** the parts were designed by engineers and, from April to July 2026, modelled by AI agents. AI was most effective as a modelling assistant rather than an autonomous design agent.

The figures below are from the first paper, which is in preparation (Digital Discovery). Figure and table numbers are the paper's; the tables, and the alternative versions of some figures, are in [`FIGURES-AND-TABLES.md`](https://github.com/vertical-cloud-lab/powder-doser/blob/660bc15/paper/v2/FIGURES-AND-TABLES.md) on [#209](https://github.com/vertical-cloud-lab/powder-doser/pull/209).

## The doser

One printed tube does two jobs: it is the powder reservoir and the dosing screw. A stepper motor turns it, two servos tilt it, and a solenoid taps it, all over a cup on an analytical balance that closes the loop.
<sub><b>Fig. 1 The doser.</b> One printed auger tube is both the powder reservoir and the dosing screw; the doser turns, tilts and taps it over a cup on an analytical balance.<br>
(a) The doser as tested in the second round (photographed 11 Sep 2026), with its main parts labelled; the auger tube is shown in section in (c).<br>
(b) Exploded view of the current design, assembled in CAD from the team's parts ([#170](https://github.com/vertical-cloud-lab/powder-doser/issues/170)), with the 13 main parts numbered beside them as in the bill of materials (SI Fig. S4): the auger (19) and its screw-on cap (25); the tap collar (21), its solenoid (23) and the tap-collar base (15); the two brackets that hold the auger (20); the hinged mounting plate (9); the stepper motor (12) and its pinion (14), which turn the auger's 44-tooth gear; the two tilt servos (4) and their pinions (7); the baseplate (2); and the mounting board (1). Screws and nuts are numbered only in SI Fig. S4.<br>
(c) Section through the tested auger and its screw-on cap, the team's Fusion 360 part: the flight fills only the outlet end, and the 44-tooth gear is on the outside of the tube.<br>
(d) The fixed livestream camera's view of the cup after a 0.5 g NaCl dose (15 Sep 2026; 0.496 g delivered; [#116](https://github.com/vertical-cloud-lab/powder-doser/issues/116)).</sub>

## Results: 13 powders

We tested seven food-safe surrogates and six research powders, including gas-atomized AlSi10Mg and two grades of silicon. Open loop, under one fixed set of settings, the powders spanned more than an order of magnitude in mass per revolution, and the flow came in waves, one surge per revolution.
<sub><b>Fig. 6 Open-loop delivery of 13 powders under one fixed set of settings.</b> Ten powders moved, from 10 to 231 mg per auger revolution, and three delivered nothing measurable; one solenoid tap released up to 20 mg, and under continuous rotation the powder arrived in waves, one surge per auger revolution. Every panel was measured with the tube tilted at 22.5°.<br>
(a) Mass per auger revolution at 22.5° tilt (protocol C; mean ± standard error of six revolutions; log axis).<br>
(b) Mass released by one solenoid tap at 22.5° tilt (protocol E): mean ± standard deviation of eight taps, the spread to expect from a single tap, drawn only where the tap was resolved (mean more than twice its standard error, as in Table S1). Each row without a bar says why.

File: data/battery/20260811T183043Z_alsi10mg/doses_alsi10mg.csv
powder_id,n,target_g,dispensed_g,error_g,status,elapsed_s,auger_rev,taps,phase_cycles,t_ms
alsi10mg,0,1.0,0.9948,-0.0052,stalled,320.0,23.43,82,bulk:67;fine:47;tap:41,720557
alsi10mg,1,1.0,0.9677,-0.0323,stalled,313.0,14.51,78,bulk:31;fine:49;tap:39,1033551
alsi10mg,2,1.0,0.9788,-0.0212,stalled,307.0,14.39,76,bulk:32;fine:48;tap:38,1340716

File: data/battery/20260811T183043Z_alsi10mg/summary_alsi10mg.csv
powder_id,block,tilt_deg,phase,n,mean_g,std_g,sem_g,min_g,max_g,rsd_pct
alsi10mg,A,45.0,baseline,8,0.0,0.0,0.0,0.0,0.0,
alsi10mg,B,0.0,hold,1,0.0,,,0.0,0.0,
alsi10mg,B,45.0,hold,1,0.0,,,0.0,0.0,
alsi10mg,B,90.0,hold,1,0.0,,,0.0,0.0,
alsi10mg,C,0.0,rotation,6,0.08259999999999999,0.0031317726609701403,0.001278540834962523,0.0766,0.0857,3.79149232562971
alsi10mg,C,45.0,rotation,6,0.07555,0.005911937076796403,0.0024135382049320594,0.067,0.0828,7.8251979838469925
alsi10mg,C,90.0,rotation,6,0.0683,0.0028305476501906805,0.00115556623926685,0.0636,0.072,4.1442864570873805
alsi10mg,D,45.0,speed,3,0.2212333333333333,0.11643411584811961,0.06722326812776792,0.1326,0.3531,52.62955364537575
alsi10mg,E,0.0,refeed,8,0.06855,0.005298517312823058,0.0018733087610657538,0.0613,0.0778,7.729419858239326
alsi10mg,E,0.0,tap,8,-3.7500000000000003e-05,7.44023809142845e-05,2.630521404045756e-05,-0.0001,0.0001,198.40634910475865
alsi10mg,E,45.0,refeed,8,0.0573875,0.014839179559530912,0.0052464422468945565,0.0269,0.0695,25.857860264919907
alsi10mg,E,45.0,tap,8,-0.000325,0.000696419413859206,0.0002462214450449026,-0.0019,0.0003,214.2828965720634

File: data/battery/20260811T183043Z_alsi10mg/trials_alsi10mg.csv
powder_id,block,tilt_deg,phase,trial,action,rpm,before_g,after_g,delta_g,flag,t_ms
alsi10mg,A,45.0,baseline,0,,,0.0,0.0,0.0,,7519
alsi10mg,A,45.0,baseline,1,,,0.0,0.0,0.0,,9615
alsi10mg,A,45.0,baseline,2,,,0.0,0.0,0.0,,11730
alsi10mg,A,45.0,baseline,3,,,0.0,0.0,0.0,,13824
alsi10mg,A,45.0,baseline,4,,,0.0,0.0,0.0,,15939
alsi10mg,A,45.0,baseline,5,,,0.0,0.0,0.0,,18033
alsi10mg,A,45.0,baseline,6,,,0.0,0.0,0.0,,20134
alsi10mg,A,45.0,baseline,7,,,0.0,0.0,0.0,,22249
alsi10mg,B,0.0,hold,0,15,,0.0,0.0,0.0,,42705
alsi10mg,B,45.0,hold,0,15,,0.0,0.0,0.0,,63170
alsi10mg,B,90.0,hold,0,15,,0.0,0.0,0.0,,83635
alsi10mg,C,0.0,rotation,0,360.0,30.0,0.0,0.0857,0.0857,,96073
alsi10mg,C,0.0,rotation,1,360.0,30.0,0.0857,0.1698,0.0841,,102478
alsi10mg,C,0.0,rotation,2,360.0,30.0,0.1698,0.253,0.0832,,108885
alsi10mg,C,0.0,rotation,3,360.0,30.0,0.253,0.3296,0.0766,,115289
alsi10mg,C,0.0,rotation,4,360.0,30.0,0.3296,0.4121,0.0825,,121697
alsi10mg,C,0.0,rotation,5,360.0,30.0,0.4121,0.4956,0.0835,,128102
alsi10mg,C,45.0,rotation,0,360.0,30.0,0.0,0.0782,0.0782,,139776
alsi10mg,C,45.0,rotation,1,360.0,30.0,0.0782,0.1541,0.0759,,146181
alsi10mg,C,45.0,rotation,2,360.0,30.0,0.1541,0.2369,0.0828,,152587
alsi10mg,C,45.0,rotation,3,360.0,30.0,0.2369,0.3161,0.0792,,158993
alsi10mg,C,45.0,rotation,4,360.0,30.0,0.3161,0.3863,0.0702,,165400
alsi10mg,C,45.0,rotation,5,360.0,30.0,0.3863,0.4533,0.067,,171806
alsi10mg,C,90.0,rotation,0,360.0,30.0,0.0,0.0685,0.0685,,183472
alsi10mg,C,90.0,rotation,1,360.0,30.0,0.0685,0.1321,0.0636,,189880
alsi10mg,C,90.0,rotation,2,360.0,30.0,0.1321,0.2004,0.0683,,196287
alsi10mg,C,90.0,rotation,3,360.0,30.0,0.2004,0.2724,0.072,,202694
alsi10mg,C,90.0,rotation,4,360.0,30.0,0.2724,0.3425,0.0701,,209102
alsi10mg,C,90.0,rotation,5,360.0,30.0,0.3425,0.4098,0.0673,,215509
alsi10mg,D,45.0,speed,0,3.0,15.0,0.0,0.3531,0.3531,,236843
alsi10mg,D,45.0,speed,1,3.0,45.0,0.3531,0.5311,0.178,,243719
alsi10mg,D,45.0,speed,2,3.0,90.0,0.5311,0.6637,0.1326,,248225
alsi10mg,E,0.0,refeed,0,360.0,30.0,0.0,0.0778,0.0778,,259881
alsi10mg,E,0.0,tap,0,1,,0.0778,0.0778,0.0,,262278
alsi10mg,E,0.0,refeed,1,360.0,30.0,0.0778,0.1405,0.0627,,268681
alsi10mg,E,0.0,tap,1,1,,0.1405,0.1404,-0.0001,,271077
alsi10mg,E,0.0,refeed,2,360.0,30.0,0.1404,0.2073,0.0669,,277483
alsi10mg,E,0.0,tap,2,1,,0.2073,0.2072,-0.0001,,279867
alsi10mg,E,0.0,refeed,3,360.0,30.0,0.2072,0.2781,0.0709,,286286
alsi10mg,E,0.0,tap,3,1,,0.2781,0.278,-0.0001,,288665
alsi10mg,E,0.0,refeed,4,360.0,30.0,0.278,0.3447,0.0667,,295074
alsi10mg,E,0.0,tap,4,1,,0.3447,0.3447,0.0,,297470
alsi10mg,E,0.0,refeed,5,360.0,30.0,0.3447,0.4157,0.071,,303874
alsi10mg,E,0.0,tap,5,1,,0.4157,0.4156,-0.0001,,306271
alsi10mg,E,0.0,refeed,6,360.0,30.0,0.4156,0.4769,0.0613,,312676
alsi10mg,E,0.0,tap,6,1,,0.4769,0.477,0.0001,,315059
alsi10mg,E,0.0,refeed,7,360.0,30.0,0.477,0.5481,0.0711,,321466
alsi10mg,E,0.0,tap,7,1,,0.5481,0.5481,0.0,,323863
alsi10mg,E,45.0,refeed,0,360.0,30.0,-0.0001,0.0423,0.0424,,335525
alsi10mg,E,45.0,tap,0,1,,0.0423,0.0423,0.0,,337922
alsi10mg,E,45.0,refeed,1,360.0,30.0,0.0423,0.1076,0.0653,,344327
alsi10mg,E,45.0,tap,1,1,,0.1076,0.1075,-0.0001,,346724
alsi10mg,E,45.0,refeed,2,360.0,30.0,0.1075,0.177,0.0695,,353128
alsi10mg,E,45.0,tap,2,1,,0.177,0.1773,0.0003,,355512
alsi10mg,E,45.0,refeed,3,360.0,30.0,0.1773,0.2432,0.0659,,361919
alsi10mg,E,45.0,tap,3,1,,0.2432,0.2432,0.0,,364316
alsi10mg,E,45.0,refeed,4,360.0,30.0,0.2432,0.3088,0.0656,,370718
alsi10mg,E,45.0,tap,4,1,,0.3088,0.3088,0.0,,373115
alsi10mg,E,45.0,refeed,5,360.0,30.0,0.3088,0.3705,0.0617,,380470
alsi10mg,E,45.0,tap,5,1,,0.3705,0.3686,-0.0019,,382867
alsi10mg,E,45.0,refeed,6,360.0,30.0,0.3685,0.3954,0.0269,,389842
alsi10mg,E,45.0,tap,6,1,,0.3954,0.3952,-0.0002,,392239
alsi10mg,E,45.0,refeed,7,360.0,30.0,0.3952,0.457,0.0618,,398645
alsi10mg,E,45.0,tap,7,1,,0.457,0.4563,-0.0007,,401042
