Repository: vertical-cloud-lab/powder-doser

# Powder doser

**An open-source powder doser for autonomous alloy discovery, designed by engineers and modelled by AI agents.**

Weighing out dry powders is still mostly done by hand, and commercial dosing heads cost tens to hundreds of thousands of dollars. This repository is the open-source alternative we built at BYU's [Vertical Cloud Lab](https://github.com/vertical-cloud-lab): a single-channel doser made from 3D-printed parts and off-the-shelf electronics for under $200, plus an analytical balance. It is meant for a self-driving materials-discovery loop in which the dosed powders feed ultrasonic atomization and laser powder bed fusion (L-PBF) of aerospace alloys.
  <a href="docs/poster/powder-doser-poster.pdf"><b>Poster (PDF)</b></a> ·
  <a href="#talks-abstracts-and-the-paper"><b>TMS 2027 abstracts</b></a> ·
  <a href="#build-one"><b>CAD models</b></a> ·
  <a href="#videos"><b>Videos</b></a> ·
  <a href="https://github.com/vertical-cloud-lab/powder-doser/pull/209"><b>Paper figures (#209)</b></a>
**In short**

- **13 powders tested.** Ten moved, from 10 to 231 mg per auger revolution (at 22.5° tilt), and three delivered nothing measurable.
- **Closed loop:** every 1 g dose on seven of the 13 powders landed within ±5% of the target, and the nine on AlSi10Mg, coarse silicon and sodium sulfate landed within 1%. Smaller doses were less reliable.
- **In the alloy workflow:** the doser ran inside an inert-atmosphere glove box under the control of an AI agent, and weighed AlSi10Mg into a charge that our ultrasonic atomizer turned into new powder.
- **Engineers and AI:** the parts were designed by engineers and, from April to July 2026, modelled by AI agents. AI was most effective as a modelling assistant rather than an autonomous design agent.

The figures below are from the first paper, which is in preparation (Digital Discovery). Figure and table numbers are the paper's; the tables, and the alternative versions of some figures, are in [`FIGURES-AND-TABLES.md`](https://github.com/vertical-cloud-lab/powder-doser/blob/660bc15/paper/v2/FIGURES-AND-TABLES.md) on [#209](https://github.com/vertical-cloud-lab/powder-doser/pull/209).

## The doser

One printed tube does two jobs: it is the powder reservoir and the dosing screw. A stepper motor turns it, two servos tilt it, and a solenoid taps it, all over a cup on an analytical balance that closes the loop.
<sub><b>Fig. 1 The doser.</b> One printed auger tube is both the powder reservoir and the dosing screw; the doser turns, tilts and taps it over a cup on an analytical balance.<br>
(a) The doser as tested in the second round (photographed 11 Sep 2026), with its main parts labelled; the auger tube is shown in section in (c).<br>
(b) Exploded view of the current design, assembled in CAD from the team's parts ([#170](https://github.com/vertical-cloud-lab/powder-doser/issues/170)), with the 13 main parts numbered beside them as in the bill of materials (SI Fig. S4): the auger (19) and its screw-on cap (25); the tap collar (21), its solenoid (23) and the tap-collar base (15); the two brackets that hold the auger (20); the hinged mounting plate (9); the stepper motor (12) and its pinion (14), which turn the auger's 44-tooth gear; the two tilt servos (4) and their pinions (7); the baseplate (2); and the mounting board (1). Screws and nuts are numbered only in SI Fig. S4.<br>
(c) Section through the tested auger and its screw-on cap, the team's Fusion 360 part: the flight fills only the outlet end, and the 44-tooth gear is on the outside of the tube.<br>
(d) The fixed livestream camera's view of the cup after a 0.5 g NaCl dose (15 Sep 2026; 0.496 g delivered; [#116](https://github.com/vertical-cloud-lab/powder-doser/issues/116)).</sub>

## Results: 13 powders

We tested seven food-safe surrogates and six research powders, including gas-atomized AlSi10Mg and two grades of silicon. Open loop, under one fixed set of settings, the powders spanned more than an order of magnitude in mass per revolution, and the flow came in waves, one surge per revolution.
<sub><b>Fig. 6 Open-loop delivery of 13 powders under one fixed set of settings.</b> Ten powders moved, from 10 to 231 mg per auger revolution, and three delivered nothing measurable; one solenoid tap released up to 20 mg, and under continuous rotation the powder arrived in waves, one surge per auger revolution. Every panel was measured with the tube tilted at 22.5°.<br>
(a) Mass per auger revolution at 22.5° tilt (protocol C; mean ± standard error of six revolutions; log axis).<br>
(b) Mass released by one solenoid tap at 22.5° tilt (protocol E): mean ± standard deviation of eight taps, the spread to expect from a single tap, drawn only where the tap was resolved (mean more than twice its standard error, as in Table S1). Each row without a bar says why.

File: data/battery/20260812T215154Z_salt/doses_salt.csv
powder_id,n,target_g,dispensed_g,error_g,status,elapsed_s,auger_rev,taps,phase_cycles,t_ms
salt,0,1.0,0.9956,-0.0044,ok,169.0,5.42,70,bulk:11;fine:14;tap:35,573891
salt,1,1.0,0.9968,-0.0032,ok,132.0,4.5,42,bulk:12;fine:14;tap:21,706340
salt,2,1.0,0.9953,-0.0047,ok,203.0,5.07,122,bulk:12;fine:11;tap:61,909177

File: data/battery/20260812T215154Z_salt/summary_salt.csv
powder_id,block,tilt_deg,phase,n,mean_g,std_g,sem_g,min_g,max_g,rsd_pct
salt,A,45.0,baseline,8,0.0,0.0,0.0,0.0,0.0,
salt,B,0.0,hold,1,0.0,,,0.0,0.0,
salt,B,45.0,hold,1,0.0,,,0.0,0.0,
salt,B,90.0,hold,1,0.0,,,0.0,0.0,
salt,C,0.0,rotation,6,0.034300000000000004,0.002954995769878529,0.0012063719713808563,0.0315,0.0386,8.615148017138567
salt,C,45.0,rotation,6,0.17535,0.010469909264172258,0.004274322558410087,0.1588,0.1862,5.970863566679361
salt,C,90.0,rotation,6,0.2304166666666667,0.013747496741831457,0.005612392043010219,0.2056,0.244,5.966363866255967
salt,D,45.0,speed,3,0.5539,0.1659992469862439,0.0958397099327831,0.3784,0.7084,29.969172591847613
salt,E,0.0,refeed,8,0.0369875,0.0018364853855744594,0.0006492956348448458,0.0344,0.0395,4.965151431090124
salt,E,0.0,tap,8,3.7500000000000003e-05,5.175491695067657e-05,1.8298126367784997e-05,0.0,0.0001,138.01311186847084
salt,E,45.0,refeed,8,0.1622625,0.00759039571714526,0.0026836101417413703,0.1544,0.1738,4.677849606129118
salt,E,45.0,tap,8,0.0009125,0.00017268882005337972,6.105471784742412e-05,0.0007,0.0012,18.924802197630655

File: data/battery/20260812T215154Z_salt/trials_salt.csv
powder_id,block,tilt_deg,phase,trial,action,rpm,before_g,after_g,delta_g,flag,t_ms
salt,A,45.0,baseline,0,,,0.0,0.0,0.0,,7453
salt,A,45.0,baseline,1,,,0.0,0.0,0.0,,9549
salt,A,45.0,baseline,2,,,0.0,0.0,0.0,,11652
salt,A,45.0,baseline,3,,,0.0,0.0,0.0,,13767
salt,A,45.0,baseline,4,,,0.0,0.0,0.0,,15861
salt,A,45.0,baseline,5,,,0.0,0.0,0.0,,17964
salt,A,45.0,baseline,6,,,0.0,0.0,0.0,,20079
salt,A,45.0,baseline,7,,,0.0,0.0,0.0,,22173
salt,B,0.0,hold,0,15,,0.0,0.0,0.0,,42644
salt,B,45.0,hold,0,15,,0.0,0.0,0.0,,63108
salt,B,90.0,hold,0,15,,0.0,0.0,0.0,,83574
salt,C,0.0,rotation,0,360.0,30.0,0.0,0.0343,0.0343,,96000
salt,C,0.0,rotation,1,360.0,30.0,0.0343,0.0658,0.0315,,102408
salt,C,0.0,rotation,2,360.0,30.0,0.0658,0.0983,0.0325,,108815
salt,C,0.0,rotation,3,360.0,30.0,0.0983,0.1354,0.0371,,115224
salt,C,0.0,rotation,4,360.0,30.0,0.1354,0.174,0.0386,,121631
salt,C,0.0,rotation,5,360.0,30.0,0.174,0.2058,0.0318,,128039
salt,C,45.0,rotation,0,360.0,30.0,0.0,0.1862,0.1862,,139704
salt,C,45.0,rotation,1,360.0,30.0,0.1862,0.3691,0.1829,,146112
salt,C,45.0,rotation,2,360.0,30.0,0.3691,0.5386,0.1695,,152519
salt,C,45.0,rotation,3,360.0,30.0,0.5386,0.7106,0.172,,158927
salt,C,45.0,rotation,4,360.0,30.0,0.7106,0.8694,0.1588,,165334
salt,C,45.0,rotation,5,360.0,30.0,0.8694,1.0521,0.1827,,171743
salt,C,90.0,rotation,0,360.0,30.0,0.0,0.244,0.244,,183408
salt,C,90.0,rotation,1,360.0,30.0,0.244,0.485,0.241,,189815
salt,C,90.0,rotation,2,360.0,30.0,0.485,0.7176,0.2326,,196224
salt,C,90.0,rotation,3,360.0,30.0,0.7176,0.9509,0.2333,,202630
salt,C,90.0,rotation,4,360.0,30.0,0.9509,1.1565,0.2056,,209039
salt,C,90.0,rotation,5,360.0,30.0,1.1565,1.3825,0.226,,215447
salt,D,45.0,speed,0,3.0,15.0,0.0,0.7084,0.7084,,236974
salt,D,45.0,speed,1,3.0,45.0,0.7084,1.2833,0.5749,,243859
salt,D,45.0,speed,2,3.0,90.0,1.2833,1.6617,0.3784,,248449
salt,E,0.0,refeed,0,360.0,30.0,0.0,0.0378,0.0378,,260106
salt,E,0.0,tap,0,1,,0.0378,0.0378,0.0,,262503
salt,E,0.0,refeed,1,360.0,30.0,0.0378,0.0722,0.0344,,268907
salt,E,0.0,tap,1,1,,0.0722,0.0722,0.0,,271304
salt,E,0.0,refeed,2,360.0,30.0,0.0722,0.1113,0.0391,,277709
salt,E,0.0,tap,2,1,,0.1113,0.1114,0.0001,,280092
salt,E,0.0,refeed,3,360.0,30.0,0.1114,0.1464,0.035,,286511
salt,E,0.0,tap,3,1,,0.1464,0.1464,0.0,,288892
salt,E,0.0,refeed,4,360.0,30.0,0.1464,0.1831,0.0367,,295298
salt,E,0.0,tap,4,1,,0.1831,0.1832,0.0001,,297694
salt,E,0.0,refeed,5,360.0,30.0,0.1832,0.2207,0.0375,,304100
salt,E,0.0,tap,5,1,,0.2207,0.2208,0.0001,,306496
salt,E,0.0,refeed,6,360.0,30.0,0.2208,0.2567,0.0359,,312903
salt,E,0.0,tap,6,1,,0.2567,0.2567,0.0,,315285
salt,E,0.0,refeed,7,360.0,30.0,0.2568,0.2963,0.0395,,321693
salt,E,0.0,tap,7,1,,0.2963,0.2963,0.0,,324089
salt,E,45.0,refeed,0,360.0,30.0,0.0,0.1569,0.1569,,335750
salt,E,45.0,tap,0,1,,0.1569,0.1577,0.0008,,338716
salt,E,45.0,refeed,1,360.0,30.0,0.1577,0.3315,0.1738,,345124
salt,E,45.0,tap,1,1,,0.3315,0.3323,0.0008,,348280
salt,E,45.0,refeed,2,360.0,30.0,0.3323,0.5035,0.1712,,354685
salt,E,45.0,tap,2,1,,0.5035,0.5045,0.001,,357840
salt,E,45.0,refeed,3,360.0,30.0,0.5045,0.6679,0.1634,,364248
salt,E,45.0,tap,3,1,,0.6679,0.6686,0.0007,,367213
salt,E,45.0,refeed,4,360.0,30.0,0.6687,0.8259,0.1572,,373813
salt,E,45.0,tap,4,1,,0.8259,0.8271,0.0012,,376969
salt,E,45.0,refeed,5,360.0,30.0,0.8271,0.9819,0.1548,,383375
salt,E,45.0,tap,5,1,,0.9819,0.9827,0.0008,,386152
salt,E,45.0,refeed,6,360.0,30.0,0.9828,1.1492,0.1664,,392748
salt,E,45.0,tap,6,1,,1.1492,1.1501,0.0009,,395714
salt,E,45.0,refeed,7,360.0,30.0,1.1501,1.3045,0.1544,,402121
salt,E,45.0,tap,7,1,,1.3045,1.3056,0.0011,,405277
