Repository: vertical-cloud-lab/powder-doser

# Powder doser

**An open-source powder doser for autonomous alloy discovery, designed by engineers and modelled by AI agents.**

Weighing out dry powders is still mostly done by hand, and commercial dosing heads cost tens to hundreds of thousands of dollars. This repository is the open-source alternative we built at BYU's [Vertical Cloud Lab](https://github.com/vertical-cloud-lab): a single-channel doser made from 3D-printed parts and off-the-shelf electronics for under $200, plus an analytical balance. It is meant for a self-driving materials-discovery loop in which the dosed powders feed ultrasonic atomization and laser powder bed fusion (L-PBF) of aerospace alloys.
  <a href="docs/poster/powder-doser-poster.pdf"><b>Poster (PDF)</b></a> ·
  <a href="#talks-abstracts-and-the-paper"><b>TMS 2027 abstracts</b></a> ·
  <a href="#build-one"><b>CAD models</b></a> ·
  <a href="#videos"><b>Videos</b></a> ·
  <a href="https://github.com/vertical-cloud-lab/powder-doser/pull/209"><b>Paper figures (#209)</b></a>
**In short**

- **13 powders tested.** Ten moved, from 10 to 231 mg per auger revolution (at 22.5° tilt), and three delivered nothing measurable.
- **Closed loop:** every 1 g dose on seven of the 13 powders landed within ±5% of the target, and the nine on AlSi10Mg, coarse silicon and sodium sulfate landed within 1%. Smaller doses were less reliable.
- **In the alloy workflow:** the doser ran inside an inert-atmosphere glove box under the control of an AI agent, and weighed AlSi10Mg into a charge that our ultrasonic atomizer turned into new powder.
- **Engineers and AI:** the parts were designed by engineers and, from April to July 2026, modelled by AI agents. AI was most effective as a modelling assistant rather than an autonomous design agent.

The figures below are from the first paper, which is in preparation (Digital Discovery). Figure and table numbers are the paper's; the tables, and the alternative versions of some figures, are in [`FIGURES-AND-TABLES.md`](https://github.com/vertical-cloud-lab/powder-doser/blob/660bc15/paper/v2/FIGURES-AND-TABLES.md) on [#209](https://github.com/vertical-cloud-lab/powder-doser/pull/209).

## The doser

One printed tube does two jobs: it is the powder reservoir and the dosing screw. A stepper motor turns it, two servos tilt it, and a solenoid taps it, all over a cup on an analytical balance that closes the loop.
<sub><b>Fig. 1 The doser.</b> One printed auger tube is both the powder reservoir and the dosing screw; the doser turns, tilts and taps it over a cup on an analytical balance.<br>
(a) The doser as tested in the second round (photographed 11 Sep 2026), with its main parts labelled; the auger tube is shown in section in (c).<br>
(b) Exploded view of the current design, assembled in CAD from the team's parts ([#170](https://github.com/vertical-cloud-lab/powder-doser/issues/170)), with the 13 main parts numbered beside them as in the bill of materials (SI Fig. S4): the auger (19) and its screw-on cap (25); the tap collar (21), its solenoid (23) and the tap-collar base (15); the two brackets that hold the auger (20); the hinged mounting plate (9); the stepper motor (12) and its pinion (14), which turn the auger's 44-tooth gear; the two tilt servos (4) and their pinions (7); the baseplate (2); and the mounting board (1). Screws and nuts are numbered only in SI Fig. S4.<br>
(c) Section through the tested auger and its screw-on cap, the team's Fusion 360 part: the flight fills only the outlet end, and the 44-tooth gear is on the outside of the tube.<br>
(d) The fixed livestream camera's view of the cup after a 0.5 g NaCl dose (15 Sep 2026; 0.496 g delivered; [#116](https://github.com/vertical-cloud-lab/powder-doser/issues/116)).</sub>

## Results: 13 powders

We tested seven food-safe surrogates and six research powders, including gas-atomized AlSi10Mg and two grades of silicon. Open loop, under one fixed set of settings, the powders spanned more than an order of magnitude in mass per revolution, and the flow came in waves, one surge per revolution.
<sub><b>Fig. 6 Open-loop delivery of 13 powders under one fixed set of settings.</b> Ten powders moved, from 10 to 231 mg per auger revolution, and three delivered nothing measurable; one solenoid tap released up to 20 mg, and under continuous rotation the powder arrived in waves, one surge per auger revolution. Every panel was measured with the tube tilted at 22.5°.<br>
(a) Mass per auger revolution at 22.5° tilt (protocol C; mean ± standard error of six revolutions; log axis).<br>
(b) Mass released by one solenoid tap at 22.5° tilt (protocol E): mean ± standard deviation of eight taps, the spread to expect from a single tap, drawn only where the tap was resolved (mean more than twice its standard error, as in Table S1). Each row without a bar says why.

File: data/battery/20260820T175631Z_salt/summary_salt.csv
powder_id,block,tilt_deg,phase,n,mean_g,std_g,sem_g,min_g,max_g,rsd_pct
salt,A,45.0,baseline,8,0.0010374999999999998,0.012323721318776125,0.00435709345697991,-0.016,0.0179,1187.8285608458916
salt,B,0.0,hold,1,-0.054,,,-0.054,-0.054,
salt,B,45.0,hold,1,0.0932,,,0.0932,0.0932,
salt,B,90.0,hold,1,0.0352,,,0.0352,0.0352,
salt,C,0.0,rotation,6,0.050416666666666665,0.019393547036750825,0.007917382423784041,0.0292,0.0863,38.46653957702643
salt,C,45.0,rotation,6,0.155,0.03067735321047108,0.012523977004130918,0.1198,0.1932,19.791840780949084
salt,C,90.0,rotation,6,0.20848333333333333,0.0355510571807178,0.014513658318211085,0.149,0.2485,17.05222984125884
salt,D,45.0,speed,3,0.4765,0.19682883426977868,0.11363918044993697,0.3362,0.7015,41.30720551307002
salt,E,0.0,refeed,8,0.0488625,0.02093759008509405,0.007402555965437112,0.0219,0.0796,42.850018081543205
salt,E,0.0,tap,8,0.0072250000000000005,0.01597513693212049,0.005648063827543028,-0.0155,0.0347,221.10916169024895

File: data/battery/20260820T175631Z_salt/trials_salt.csv
powder_id,block,tilt_deg,phase,trial,action,rpm,before_g,after_g,delta_g,flag,t_ms,sigma_g,drift_g,shock_g,retries,quality
salt,A,45.0,baseline,0,,,51.8948,51.9024,0.0077,,16762,0.005,-0.0141,0.0126,0,shock
salt,A,45.0,baseline,1,,,51.9015,51.9163,0.0149,,21257,0.0058,-0.001,0.0126,0,unsettled
salt,A,45.0,baseline,2,,,51.9074,51.9126,0.0052,,25746,0.0055,-0.0089,0.0,0,unsettled
salt,A,45.0,baseline,3,,,51.9087,51.9267,0.0179,,30235,0.0082,-0.0039,0.0,0,unsettled
salt,A,45.0,baseline,4,,,51.9187,51.9027,-0.016,,34728,0.0089,-0.008,0.0109,0,shock
salt,A,45.0,baseline,5,,,51.9015,51.8964,-0.0051,,39222,0.006,-0.0012,0.0109,0,shock
salt,A,45.0,baseline,6,,,51.9185,51.9066,-0.0119,,43716,0.0029,0.0221,0.0,0,ok
salt,A,45.0,baseline,7,,,51.911,51.9066,-0.0044,,48212,0.0023,0.0044,-0.001,0,shock
salt,B,0.0,hold,0,15,,51.9823,51.9283,-0.054,,78149,0.0616,0.0678,-0.0221,0,shock
salt,B,45.0,hold,0,15,,51.835,51.9282,0.0932,,115539,0.0312,-0.0751,-0.0206,0,shock
salt,B,90.0,hold,0,15,,51.887,51.9222,0.0352,,162884,0.0129,-0.0382,-0.0019,0,shock
salt,C,0.0,rotation,0,360.0,30.0,51.9609,52.0472,0.0863,,215580,0.0157,-0.0399,-0.0106,2,shock
salt,C,0.0,rotation,1,360.0,30.0,52.1367,52.1659,0.0292,,265205,0.0146,0.0101,0.0,2,unsettled
salt,C,0.0,rotation,2,360.0,30.0,52.2697,52.3099,0.0403,,299914,0.0069,0.0251,0.0015,2,shock
salt,C,0.0,rotation,3,360.0,30.0,52.3417,52.3954,0.0536,,349547,0.0152,-0.0343,0.0236,2,shock
salt,C,0.0,rotation,4,360.0,30.0,52.4849,52.531,0.0461,,406651,0.006,-0.0073,0.0034,2,shock
salt,C,0.0,rotation,5,360.0,30.0,52.5279,52.5748,0.047,,420697,0.0178,-0.0045,0.0,0,unsettled
salt,C,45.0,rotation,0,360.0,30.0,52.8839,53.0669,0.1831,,495006,0.0088,-0.0279,-0.0013,2,shock
salt,C,45.0,rotation,1,360.0,30.0,53.4285,53.55,0.1216,,534701,0.0127,0.0563,-0.0056,2,shock
salt,C,45.0,rotation,2,360.0,30.0,53.8536,54.0169,0.1632,,574391,0.0109,-0.0153,0.0079,2,shock
salt,C,45.0,rotation,3,360.0,30.0,54.3575,54.5066,0.1491,,631481,0.0236,0.0196,0.0044,2,shock
salt,C,45.0,rotation,4,360.0,30.0,54.5362,54.656,0.1198,,648023,0.013,0.0337,0.0,0,unsettled
salt,C,45.0,rotation,5,360.0,30.0,54.974,55.1671,0.1932,,700130,0.0197,-0.0054,-0.0183,2,shock
salt,C,90.0,rotation,0,360.0,30.0,55.6006,55.8492,0.2485,,752070,0.0071,-0.0163,0.0091,2,shock
salt,C,90.0,rotation,1,360.0,30.0,56.0936,56.282,0.1884,,785145,0.0266,0.0009,0.0,1,unsettled
salt,C,90.0,rotation,2,360.0,30.0,56.6972,56.9172,0.22,,829810,0.0198,0.0007,-0.0068,2,shock
salt,C,90.0,rotation,3,360.0,30.0,57.3564,57.5901,0.2337,,881938,0.0315,-0.0023,0.0056,2,shock
salt,C,90.0,rotation,4,360.0,30.0,57.921,58.1323,0.2113,,921624,0.0216,-0.0311,0.0075,2,shock
salt,C,90.0,rotation,5,360.0,30.0,58.42,58.569,0.149,,966284,0.0189,-0.0044,0.0,2,unsettled
salt,D,45.0,speed,0,3.0,15.0,58.5175,59.219,0.7015,,999268,0.0326,-0.039,0.0505,0,shock
salt,D,45.0,speed,1,3.0,45.0,59.2809,59.6728,0.3918,,1015237,0.0162,0.0106,0.0308,0,shock
salt,D,45.0,speed,2,3.0,90.0,59.653,59.9892,0.3362,,1028145,0.0124,-0.0247,0.1062,0,shock
salt,E,0.0,refeed,0,360.0,30.0,60.1905,60.2594,0.0688,,1077586,0.0145,0.0111,-0.0349,2,shock
salt,E,0.0,tap,0,1,,60.2565,60.241,-0.0155,,1122627,0.0085,0.0167,-0.0093,2,shock
salt,E,0.0,refeed,1,360.0,30.0,60.1977,60.2773,0.0796,,1144149,0.0142,-0.0529,0.0,0,unsettled
salt,E,0.0,tap,1,1,,60.3082,60.3095,0.0013,,1186701,0.0072,0.023,-0.0259,2,shock
salt,E,0.0,refeed,2,360.0,30.0,60.3931,60.4304,0.0373,,1246283,0.0215,0.0075,-0.0017,2,shock
salt,E,0.0,tap,2,1,,60.4477,60.4666,0.0189,,1293809,0.008,-0.0014,-0.0213,2,shock
salt,E,0.0,refeed,3,360.0,30.0,60.5724,60.5951,0.0228,,1355874,0.0188,0.0361,-0.0021,2,shock
salt,E,0.0,tap,3,1,,60.5873,60.5815,-0.0058,,1405900,0.0106,-0.0013,0.0252,2,shock
salt,E,0.0,refeed,4,360.0,30.0,60.6869,60.7381,0.0512,,1443089,0.0291,-0.0129,0.0024,2,shock
salt,E,0.0,tap,4,1,,60.7352,60.7518,0.0166,,1453133,0.0023,-0.0075,0.0,0,unsettled
salt,E,0.0,refeed,5,360.0,30.0,60.7359,60.7981,0.0622,,1464700,0.0044,-0.0161,0.0,0,unsettled
salt,E,0.0,tap,5,1,,60.7744,60.8091,0.0347,,1487271,0.0118,-0.0304,0.0,1,unsettled
salt,E,0.0,refeed,6,360.0,30.0,60.9062,60.9281,0.0219,,1546860,0.0109,0.029,0.0043,2,shock
salt,E,0.0,tap,6,1,,60.9386,60.948,0.0094,,1586918,0.0079,-0.0002,0.0103,2,shock
salt,E,0.0,refeed,7,360.0,30.0,61.0279,61.075,0.0471,,1621644,0.0104,0.0043,-0.0034,2,shock
salt,E,0.0,tap,7,1,,61.0873,61.0854,-0.0018,,1659219,0.0086,0.0159,-0.013,2,shock
