Repository: vertical-cloud-lab/powder-doser

# Powder doser

**An open-source powder doser for autonomous alloy discovery, designed by engineers and modelled by AI agents.**

Weighing out dry powders is still mostly done by hand, and commercial dosing heads cost tens to hundreds of thousands of dollars. This repository is the open-source alternative we built at BYU's [Vertical Cloud Lab](https://github.com/vertical-cloud-lab): a single-channel doser made from 3D-printed parts and off-the-shelf electronics for under $200, plus an analytical balance. It is meant for a self-driving materials-discovery loop in which the dosed powders feed ultrasonic atomization and laser powder bed fusion (L-PBF) of aerospace alloys.
  <a href="docs/poster/powder-doser-poster.pdf"><b>Poster (PDF)</b></a> ·
  <a href="#talks-abstracts-and-the-paper"><b>TMS 2027 abstracts</b></a> ·
  <a href="#build-one"><b>CAD models</b></a> ·
  <a href="#videos"><b>Videos</b></a> ·
  <a href="https://github.com/vertical-cloud-lab/powder-doser/pull/209"><b>Paper figures (#209)</b></a>
**In short**

- **13 powders tested.** Ten moved, from 10 to 231 mg per auger revolution (at 22.5° tilt), and three delivered nothing measurable.
- **Closed loop:** every 1 g dose on seven of the 13 powders landed within ±5% of the target, and the nine on AlSi10Mg, coarse silicon and sodium sulfate landed within 1%. Smaller doses were less reliable.
- **In the alloy workflow:** the doser ran inside an inert-atmosphere glove box under the control of an AI agent, and weighed AlSi10Mg into a charge that our ultrasonic atomizer turned into new powder.
- **Engineers and AI:** the parts were designed by engineers and, from April to July 2026, modelled by AI agents. AI was most effective as a modelling assistant rather than an autonomous design agent.

The figures below are from the first paper, which is in preparation (Digital Discovery). Figure and table numbers are the paper's; the tables, and the alternative versions of some figures, are in [`FIGURES-AND-TABLES.md`](https://github.com/vertical-cloud-lab/powder-doser/blob/660bc15/paper/v2/FIGURES-AND-TABLES.md) on [#209](https://github.com/vertical-cloud-lab/powder-doser/pull/209).

## The doser

One printed tube does two jobs: it is the powder reservoir and the dosing screw. A stepper motor turns it, two servos tilt it, and a solenoid taps it, all over a cup on an analytical balance that closes the loop.
<sub><b>Fig. 1 The doser.</b> One printed auger tube is both the powder reservoir and the dosing screw; the doser turns, tilts and taps it over a cup on an analytical balance.<br>
(a) The doser as tested in the second round (photographed 11 Sep 2026), with its main parts labelled; the auger tube is shown in section in (c).<br>
(b) Exploded view of the current design, assembled in CAD from the team's parts ([#170](https://github.com/vertical-cloud-lab/powder-doser/issues/170)), with the 13 main parts numbered beside them as in the bill of materials (SI Fig. S4): the auger (19) and its screw-on cap (25); the tap collar (21), its solenoid (23) and the tap-collar base (15); the two brackets that hold the auger (20); the hinged mounting plate (9); the stepper motor (12) and its pinion (14), which turn the auger's 44-tooth gear; the two tilt servos (4) and their pinions (7); the baseplate (2); and the mounting board (1). Screws and nuts are numbered only in SI Fig. S4.<br>
(c) Section through the tested auger and its screw-on cap, the team's Fusion 360 part: the flight fills only the outlet end, and the 44-tooth gear is on the outside of the tube.<br>
(d) The fixed livestream camera's view of the cup after a 0.5 g NaCl dose (15 Sep 2026; 0.496 g delivered; [#116](https://github.com/vertical-cloud-lab/powder-doser/issues/116)).</sub>

## Results: 13 powders

We tested seven food-safe surrogates and six research powders, including gas-atomized AlSi10Mg and two grades of silicon. Open loop, under one fixed set of settings, the powders spanned more than an order of magnitude in mass per revolution, and the flow came in waves, one surge per revolution.
<sub><b>Fig. 6 Open-loop delivery of 13 powders under one fixed set of settings.</b> Ten powders moved, from 10 to 231 mg per auger revolution, and three delivered nothing measurable; one solenoid tap released up to 20 mg, and under continuous rotation the powder arrived in waves, one surge per auger revolution. Every panel was measured with the tube tilted at 22.5°.<br>
(a) Mass per auger revolution at 22.5° tilt (protocol C; mean ± standard error of six revolutions; log axis).<br>
(b) Mass released by one solenoid tap at 22.5° tilt (protocol E): mean ± standard deviation of eight taps, the spread to expect from a single tap, drawn only where the tap was resolved (mean more than twice its standard error, as in Table S1). Each row without a bar says why.

File: data/battery/20260820T192224Z_sodium-sulfate/summary_sodium-sulfate.csv
powder_id,block,tilt_deg,phase,n,mean_g,std_g,sem_g,min_g,max_g,rsd_pct
sodium-sulfate,A,45.0,baseline,8,0.007500000000000001,0.024260726640866658,0.008577462162134971,-0.0235,0.042,323.4763552115554
sodium-sulfate,B,0.0,hold,1,0.1195,,,0.1195,0.1195,
sodium-sulfate,B,45.0,hold,1,-0.0062,,,-0.0062,-0.0062,
sodium-sulfate,B,90.0,hold,1,-0.0201,,,-0.0201,-0.0201,
sodium-sulfate,C,0.0,rotation,6,0.0512,0.01900505195993949,0.007758779972822187,0.0167,0.0725,37.11924210925682
sodium-sulfate,C,45.0,rotation,6,0.2084,0.03211846820755935,0.01311230973805404,0.1762,0.2579,15.411932921093737
sodium-sulfate,C,90.0,rotation,6,0.24355000000000002,0.028882711091585564,0.011791317427101463,0.204,0.284,11.859047871724723
sodium-sulfate,D,45.0,speed,3,0.9057,0.3222955320819698,0.18607741220613894,0.6566,1.2697,35.5852414797361
sodium-sulfate,E,0.0,refeed,8,0.0410125,0.010127252835789182,0.003580524577488612,0.031,0.0553,24.69308829207969
sodium-sulfate,E,0.0,tap,8,0.007899999999999999,0.008006782838854282,0.002830825220420969,-0.0038,0.0189,101.35168150448459
sodium-sulfate,E,45.0,refeed,8,0.1847125,0.021712171537115826,0.007676411864090072,0.1524,0.2294,11.75457618575669
sodium-sulfate,E,45.0,tap,8,0.0093375,0.007944978198297876,0.002808973980197853,-0.0027,0.02,85.0867812401379

File: data/battery/20260820T192224Z_sodium-sulfate/trials_sodium-sulfate.csv
powder_id,block,tilt_deg,phase,trial,action,rpm,before_g,after_g,delta_g,flag,t_ms,sigma_g,drift_g,shock_g,retries,quality
sodium-sulfate,A,45.0,baseline,0,,,51.271,51.263,-0.008,,14313,0.0056,-0.0005,0.0112,0,shock
sodium-sulfate,A,45.0,baseline,1,,,51.2273,51.2693,0.042,,18806,0.0091,-0.0357,0.0112,0,unsettled
sodium-sulfate,A,45.0,baseline,2,,,51.259,51.2728,0.0139,,23305,0.0074,-0.0104,-0.0112,0,shock
sodium-sulfate,A,45.0,baseline,3,,,51.285,51.2616,-0.0235,,27795,0.0093,0.0122,0.0033,0,shock
sodium-sulfate,A,45.0,baseline,4,,,51.2278,51.2696,0.0419,,32290,0.004,-0.0338,0.0145,0,unsettled
sodium-sulfate,A,45.0,baseline,5,,,51.2804,51.2665,-0.0138,,36785,0.0076,0.0107,0.0,0,unsettled
sodium-sulfate,A,45.0,baseline,6,,,51.2629,51.27,0.0071,,41280,0.0085,-0.0037,0.0,0,unsettled
sodium-sulfate,A,45.0,baseline,7,,,51.2704,51.2708,0.0004,,45775,0.0107,0.0004,0.0,0,unsettled
sodium-sulfate,B,0.0,hold,0,15,,51.1805,51.3001,0.1195,,75714,0.018,-0.094,-0.0249,0,shock
sodium-sulfate,B,45.0,hold,0,15,,51.2791,51.2729,-0.0062,,105656,0.0202,0.0021,0.0024,0,shock
sodium-sulfate,B,90.0,hold,0,15,,51.3044,51.2843,-0.0201,,135581,0.0333,0.0289,-0.0108,0,shock
sodium-sulfate,C,0.0,rotation,0,360.0,30.0,51.2797,51.34,0.0603,,155190,0.0021,0.0027,0.0,0,unsettled
sodium-sulfate,C,0.0,rotation,1,360.0,30.0,51.3472,51.3984,0.0512,,166761,0.0095,0.0076,0.0,0,unsettled
sodium-sulfate,C,0.0,rotation,2,360.0,30.0,51.4168,51.464,0.0473,,178321,0.0123,0.0177,0.0,0,unsettled
sodium-sulfate,C,0.0,rotation,3,360.0,30.0,51.4556,51.5148,0.0592,,189904,0.0132,-0.0089,0.0,0,unsettled
sodium-sulfate,C,0.0,rotation,4,360.0,30.0,51.6785,51.6952,0.0167,,224618,0.0121,0.0492,-0.0113,2,shock
sodium-sulfate,C,0.0,rotation,5,360.0,30.0,51.6628,51.7353,0.0725,,241150,0.0173,-0.0233,0.0,0,unsettled
sodium-sulfate,C,45.0,rotation,0,360.0,30.0,0.2203,0.4577,0.2374,,275582,0.0015,-0.0095,0.0,1,unsettled
sodium-sulfate,C,45.0,rotation,1,360.0,30.0,0.416,0.6738,0.2579,,287164,0.0094,-0.0377,0.0,0,unsettled
sodium-sulfate,C,45.0,rotation,2,360.0,30.0,0.6701,0.8675,0.1975,,298720,0.0119,-0.0046,0.0,0,unsettled
sodium-sulfate,C,45.0,rotation,3,360.0,30.0,0.8706,1.0677,0.1972,,310295,0.0022,0.0024,0.0,0,unsettled
sodium-sulfate,C,45.0,rotation,4,360.0,30.0,1.0736,1.2577,0.1842,,324360,0.0119,0.0071,0.0,0,unsettled
sodium-sulfate,C,45.0,rotation,5,360.0,30.0,1.2693,1.4454,0.1762,,335924,0.0063,0.0126,0.0,0,ok
sodium-sulfate,C,90.0,rotation,0,360.0,30.0,1.4332,1.6868,0.2536,,354759,0.0053,-0.01,0.0,0,ok
sodium-sulfate,C,90.0,rotation,1,360.0,30.0,1.6891,1.9731,0.284,,366335,0.0142,0.0031,0.0,0,unsettled
sodium-sulfate,C,90.0,rotation,2,360.0,30.0,2.0171,2.279,0.2619,,377902,0.0155,0.042,0.0,0,unsettled
sodium-sulfate,C,90.0,rotation,3,360.0,30.0,2.2541,2.4902,0.2361,,389478,0.0075,-0.0254,0.0,0,unsettled
sodium-sulfate,C,90.0,rotation,4,360.0,30.0,2.4996,2.7213,0.2217,,401048,0.0102,0.0089,0.0,0,unsettled
sodium-sulfate,C,90.0,rotation,5,360.0,30.0,2.7184,2.9223,0.204,,412621,0.0118,-0.0027,0.0,0,unsettled
sodium-sulfate,D,45.0,speed,0,3.0,15.0,2.9428,4.2125,1.2697,,445610,0.018,0.0201,0.0,0,unsettled
sodium-sulfate,D,45.0,speed,1,3.0,45.0,4.2052,4.996,0.7908,,459094,0.0059,-0.0073,0.0,0,unsettled
sodium-sulfate,D,45.0,speed,2,3.0,90.0,5.013,5.6696,0.6566,,469517,0.0115,0.0134,0.0,0,unsettled
sodium-sulfate,E,0.0,refeed,0,360.0,30.0,5.663,5.7178,0.0548,,488357,0.0097,-0.0065,0.0,0,unsettled
sodium-sulfate,E,0.0,tap,0,1,,5.7281,5.7243,-0.0038,,495915,0.0051,0.0083,0.0,0,unsettled
sodium-sulfate,E,0.0,refeed,1,360.0,30.0,5.7148,5.7701,0.0553,,507487,0.0047,-0.0081,0.0,0,unsettled
sodium-sulfate,E,0.0,tap,1,1,,5.7763,5.7774,0.0012,,515050,0.0059,0.0089,0.0,0,unsettled
sodium-sulfate,E,0.0,refeed,2,360.0,30.0,5.7758,5.8184,0.0425,,526621,0.0022,-0.0021,0.0,0,unsettled
sodium-sulfate,E,0.0,tap,2,1,,5.8235,5.8286,0.0051,,534164,0.0046,0.0037,0.0,0,unsettled
sodium-sulfate,E,0.0,refeed,3,360.0,30.0,5.8346,5.8704,0.0357,,545735,0.0039,0.006,0.0,0,unsettled
sodium-sulfate,E,0.0,tap,3,1,,5.8632,5.8771,0.0139,,553303,0.0045,-0.0077,0.0,0,unsettled
sodium-sulfate,E,0.0,refeed,4,360.0,30.0,5.8852,5.9166,0.0313,,564874,0.0039,0.0061,0.0,0,unsettled
sodium-sulfate,E,0.0,tap,4,1,,5.9197,5.9239,0.0042,,572416,0.0026,0.0037,0.0,0,ok
sodium-sulfate,E,0.0,refeed,5,360.0,30.0,5.9188,5.9642,0.0454,,583988,0.0077,-0.0053,0.0,0,unsettled
sodium-sulfate,E,0.0,tap,5,1,,5.9655,5.9721,0.0065,,591555,0.0029,0.0024,0.0,0,unsettled
sodium-sulfate,E,0.0,refeed,6,360.0,30.0,5.975,6.0071,0.0321,,603114,0.0017,0.0022,0.0,0,unsettled
sodium-sulfate,E,0.0,tap,6,1,,5.9962,6.0134,0.0172,,610673,0.0067,-0.0101,0.0,0,unsettled
sodium-sulfate,E,0.0,refeed,7,360.0,30.0,6.0203,6.0513,0.031,,622240,0.0015,0.0059,0.0,0,unsettled
sodium-sulfate,E,0.0,tap,7,1,,6.0374,6.0562,0.0189,,629794,0.0054,-0.0139,0.0,0,unsettled
sodium-sulfate,E,45.0,refeed,0,360.0,30.0,6.0635,6.2929,0.2294,,648638,0.0018,-0.0033,0.0,0,unsettled
sodium-sulfate,E,45.0,tap,0,1,,6.2941,6.3046,0.0106,,656201,0.0028,0.0004,0.0,0,ok
sodium-sulfate,E,45.0,refeed,1,360.0,30.0,6.3031,6.4938,0.1908,,667761,0.0057,-0.0027,0.0,0,ok
sodium-sulfate,E,45.0,tap,1,1,,6.503,6.5098,0.0067,,675319,0.0044,0.0091,0.0,0,unsettled
sodium-sulfate,E,45.0,refeed,2,360.0,30.0,6.5145,6.6951,0.1806,,686889,0.0014,0.0069,0.0,0,ok
sodium-sulfate,E,45.0,tap,2,1,,6.695,6.7105,0.0155,,694442,0.0043,-0.002,0.0,0,unsettled
sodium-sulfate,E,45.0,refeed,3,360.0,30.0,6.7133,6.8871,0.1739,,706013,0.0082,0.0028,0.0,0,unsettled
sodium-sulfate,E,45.0,tap,3,1,,6.8795,6.8995,0.02,,713568,0.0011,-0.0071,0.0,0,ok
sodium-sulfate,E,45.0,refeed,4,360.0,30.0,6.9002,7.0803,0.1801,,725138,0.0022,0.0002,0.0,0,ok
sodium-sulfate,E,45.0,tap,4,1,,7.0821,7.0974,0.0153,,732707,0.0025,0.0006,0.0,0,ok
sodium-sulfate,E,45.0,refeed,5,360.0,30.0,7.0881,7.2676,0.1795,,744266,0.0016,-0.0094,0.0,0,ok
sodium-sulfate,E,45.0,tap,5,1,,7.2775,7.2767,-0.0007,,751820,0.0037,0.0091,0.0,0,unsettled
sodium-sulfate,E,45.0,refeed,6,360.0,30.0,7.2848,7.4372,0.1524,,763396,0.0063,0.0076,0.0,0,ok
sodium-sulfate,E,45.0,tap,6,1,,7.4359,7.4459,0.01,,770959,0.002,-0.0011,0.0,0,ok
sodium-sulfate,E,45.0,refeed,7,360.0,30.0,7.4411,7.6322,0.191,,782517,0.0016,-0.0048,0.0,0,unsettled
sodium-sulfate,E,45.0,tap,7,1,,7.6413,7.6386,-0.0027,,790077,0.0048,0.0091,0.0,0,unsettled
