Repository: vertical-cloud-lab/powder-doser

# Powder doser

**An open-source powder doser for autonomous alloy discovery, designed by engineers and modelled by AI agents.**

Weighing out dry powders is still mostly done by hand, and commercial dosing heads cost tens to hundreds of thousands of dollars. This repository is the open-source alternative we built at BYU's [Vertical Cloud Lab](https://github.com/vertical-cloud-lab): a single-channel doser made from 3D-printed parts and off-the-shelf electronics for under $200, plus an analytical balance. It is meant for a self-driving materials-discovery loop in which the dosed powders feed ultrasonic atomization and laser powder bed fusion (L-PBF) of aerospace alloys.
  <a href="docs/poster/powder-doser-poster.pdf"><b>Poster (PDF)</b></a> ·
  <a href="#talks-abstracts-and-the-paper"><b>TMS 2027 abstracts</b></a> ·
  <a href="#build-one"><b>CAD models</b></a> ·
  <a href="#videos"><b>Videos</b></a> ·
  <a href="https://github.com/vertical-cloud-lab/powder-doser/pull/209"><b>Paper figures (#209)</b></a>
**In short**

- **13 powders tested.** Ten moved, from 10 to 231 mg per auger revolution (at 22.5° tilt), and three delivered nothing measurable.
- **Closed loop:** every 1 g dose on seven of the 13 powders landed within ±5% of the target, and the nine on AlSi10Mg, coarse silicon and sodium sulfate landed within 1%. Smaller doses were less reliable.
- **In the alloy workflow:** the doser ran inside an inert-atmosphere glove box under the control of an AI agent, and weighed AlSi10Mg into a charge that our ultrasonic atomizer turned into new powder.
- **Engineers and AI:** the parts were designed by engineers and, from April to July 2026, modelled by AI agents. AI was most effective as a modelling assistant rather than an autonomous design agent.

The figures below are from the first paper, which is in preparation (Digital Discovery). Figure and table numbers are the paper's; the tables, and the alternative versions of some figures, are in [`FIGURES-AND-TABLES.md`](https://github.com/vertical-cloud-lab/powder-doser/blob/660bc15/paper/v2/FIGURES-AND-TABLES.md) on [#209](https://github.com/vertical-cloud-lab/powder-doser/pull/209).

## The doser

One printed tube does two jobs: it is the powder reservoir and the dosing screw. A stepper motor turns it, two servos tilt it, and a solenoid taps it, all over a cup on an analytical balance that closes the loop.
<sub><b>Fig. 1 The doser.</b> One printed auger tube is both the powder reservoir and the dosing screw; the doser turns, tilts and taps it over a cup on an analytical balance.<br>
(a) The doser as tested in the second round (photographed 11 Sep 2026), with its main parts labelled; the auger tube is shown in section in (c).<br>
(b) Exploded view of the current design, assembled in CAD from the team's parts ([#170](https://github.com/vertical-cloud-lab/powder-doser/issues/170)), with the 13 main parts numbered beside them as in the bill of materials (SI Fig. S4): the auger (19) and its screw-on cap (25); the tap collar (21), its solenoid (23) and the tap-collar base (15); the two brackets that hold the auger (20); the hinged mounting plate (9); the stepper motor (12) and its pinion (14), which turn the auger's 44-tooth gear; the two tilt servos (4) and their pinions (7); the baseplate (2); and the mounting board (1). Screws and nuts are numbered only in SI Fig. S4.<br>
(c) Section through the tested auger and its screw-on cap, the team's Fusion 360 part: the flight fills only the outlet end, and the 44-tooth gear is on the outside of the tube.<br>
(d) The fixed livestream camera's view of the cup after a 0.5 g NaCl dose (15 Sep 2026; 0.496 g delivered; [#116](https://github.com/vertical-cloud-lab/powder-doser/issues/116)).</sub>

## Results: 13 powders

We tested seven food-safe surrogates and six research powders, including gas-atomized AlSi10Mg and two grades of silicon. Open loop, under one fixed set of settings, the powders spanned more than an order of magnitude in mass per revolution, and the flow came in waves, one surge per revolution.
<sub><b>Fig. 6 Open-loop delivery of 13 powders under one fixed set of settings.</b> Ten powders moved, from 10 to 231 mg per auger revolution, and three delivered nothing measurable; one solenoid tap released up to 20 mg, and under continuous rotation the powder arrived in waves, one surge per auger revolution. Every panel was measured with the tube tilted at 22.5°.<br>
(a) Mass per auger revolution at 22.5° tilt (protocol C; mean ± standard error of six revolutions; log axis).<br>
(b) Mass released by one solenoid tap at 22.5° tilt (protocol E): mean ± standard deviation of eight taps, the spread to expect from a single tap, drawn only where the tap was resolved (mean more than twice its standard error, as in Table S1). Each row without a bar says why.

File: data/battery/20260820T214823Z_silicon-110-200/summary_silicon-110-200.csv
powder_id,block,tilt_deg,phase,n,mean_g,std_g,sem_g,min_g,max_g,rsd_pct
silicon-110-200,A,45.0,baseline,8,-0.0009874999999999997,0.020189066171003127,0.007137912797670118,-0.0281,0.029,2044.4623970636083
silicon-110-200,B,0.0,hold,1,0.0049,,,0.0049,0.0049,
silicon-110-200,B,45.0,hold,1,-0.0328,,,-0.0328,-0.0328,
silicon-110-200,B,90.0,hold,1,0.0464,,,0.0464,0.0464,
silicon-110-200,C,0.0,rotation,6,0.05716666666666667,0.0173715476186397,0.007091904618021248,0.0307,0.0775,30.387546854763322
silicon-110-200,C,45.0,rotation,6,0.2107,0.01467678438895932,0.005991772136299355,0.1954,0.2342,6.965725860920417
silicon-110-200,C,90.0,rotation,6,0.30235,0.013236124810532728,0.0054036253262663096,0.2833,0.321,4.377749234507269
silicon-110-200,D,45.0,speed,3,0.7741000000000001,0.14163431787529462,0.08177261155179039,0.6307,0.9139,18.296643569990263
silicon-110-200,E,0.0,refeed,8,0.0557125,0.011643322733898356,0.004116536230341509,0.0375,0.0709,20.89894141152947
silicon-110-200,E,0.0,tap,8,-0.003725,0.0074603236237732054,0.0026376227121081156,-0.0154,0.0068,200.27714426236793
silicon-110-200,E,45.0,refeed,8,0.1745875,0.015343536331069748,0.005424759293540788,0.1435,0.189,8.788450680071453
silicon-110-200,E,45.0,tap,8,-0.003525,0.006652550531294639,0.0023520317964323043,-0.0116,0.0071,188.7248377672238

File: data/battery/20260820T214823Z_silicon-110-200/trials_silicon-110-200.csv
powder_id,block,tilt_deg,phase,trial,action,rpm,before_g,after_g,delta_g,flag,t_ms,sigma_g,drift_g,shock_g,retries,quality
silicon-110-200,A,45.0,baseline,0,,,-0.6094,-0.5909,0.0185,,14300,0.0079,-0.0156,0.0027,0,shock
silicon-110-200,A,45.0,baseline,1,,,-0.5858,-0.5941,-0.0082,,18795,0.005,0.0051,0.0027,0,unsettled
silicon-110-200,A,45.0,baseline,2,,,-0.5694,-0.5975,-0.0281,,23290,0.0068,0.0247,0.0,0,unsettled
silicon-110-200,A,45.0,baseline,3,,,-0.6038,-0.6048,-0.001,,27796,0.0038,-0.0063,0.0111,0,shock
silicon-110-200,A,45.0,baseline,4,,,-0.6278,-0.5988,0.029,,32277,0.009,-0.023,0.0057,0,shock
silicon-110-200,A,45.0,baseline,5,,,-0.6085,-0.5944,0.0142,,36772,0.0093,-0.0097,-0.0054,0,unsettled
silicon-110-200,A,45.0,baseline,6,,,-0.5902,-0.5994,-0.0092,,41267,0.0111,0.0042,0.0,0,unsettled
silicon-110-200,A,45.0,baseline,7,,,-0.5722,-0.5953,-0.0231,,45762,0.0072,0.0272,-0.0051,0,shock
silicon-110-200,B,0.0,hold,0,15,,-0.5836,-0.5787,0.0049,,75699,0.0307,0.0084,-0.0128,0,shock
silicon-110-200,B,45.0,hold,0,15,,-0.5648,-0.5976,-0.0328,,105631,0.0397,0.0271,0.002,0,shock
silicon-110-200,B,90.0,hold,0,15,,-0.6254,-0.579,0.0464,,135564,0.0328,-0.0309,-0.0129,0,shock
silicon-110-200,C,0.0,rotation,0,360.0,30.0,-0.5335,-0.4683,0.0651,,183284,0.0085,-0.0208,0.0,2,unsettled
silicon-110-200,C,0.0,rotation,1,360.0,30.0,-0.4678,-0.4233,0.0445,,197342,0.0066,0.0048,0.0,0,unsettled
silicon-110-200,C,0.0,rotation,2,360.0,30.0,-0.4042,-0.3735,0.0307,,208909,0.0069,0.0195,0.0,0,unsettled
silicon-110-200,C,0.0,rotation,3,360.0,30.0,-0.3796,-0.3245,0.0551,,220485,0.0057,-0.001,0.0,0,unsettled
silicon-110-200,C,0.0,rotation,4,360.0,30.0,-0.344,-0.2739,0.0701,,232056,0.0128,-0.0186,0.0,0,unsettled
silicon-110-200,C,0.0,rotation,5,360.0,30.0,-0.3035,-0.226,0.0775,,243623,0.0163,-0.026,0.0,0,unsettled
silicon-110-200,C,45.0,rotation,0,360.0,30.0,0.0185,0.2527,0.2342,,274046,0.0105,-0.0099,0.0,1,unsettled
silicon-110-200,C,45.0,rotation,1,360.0,30.0,0.235,0.4527,0.2178,,290582,0.0156,-0.0148,0.0,0,unsettled
silicon-110-200,C,45.0,rotation,2,360.0,30.0,0.4638,0.6597,0.1959,,302150,0.0014,0.0093,0.0,0,ok
silicon-110-200,C,45.0,rotation,3,360.0,30.0,0.6769,0.8723,0.1954,,313720,0.0054,0.0162,0.0,0,unsettled
silicon-110-200,C,45.0,rotation,4,360.0,30.0,0.873,1.0802,0.2072,,325292,0.0062,0.0024,0.0,0,unsettled
silicon-110-200,C,45.0,rotation,5,360.0,30.0,1.4961,1.7098,0.2137,,362501,0.0162,-0.0082,0.0,2,unsettled
silicon-110-200,C,90.0,rotation,0,360.0,30.0,1.7658,2.066,0.3002,,381332,0.0155,-0.0008,0.0,0,unsettled
silicon-110-200,C,90.0,rotation,1,360.0,30.0,2.0454,2.358,0.3126,,392904,0.0105,-0.0187,0.0,0,unsettled
silicon-110-200,C,90.0,rotation,2,360.0,30.0,2.3383,2.6593,0.321,,404487,0.0058,-0.0194,0.0,0,unsettled
silicon-110-200,C,90.0,rotation,3,360.0,30.0,2.6592,2.954,0.2949,,416058,0.0118,0.0004,0.0,0,unsettled
silicon-110-200,C,90.0,rotation,4,360.0,30.0,2.9607,3.2441,0.2833,,427618,0.0056,0.0066,0.0,0,unsettled
silicon-110-200,C,90.0,rotation,5,360.0,30.0,3.2425,3.5446,0.3021,,439201,0.0075,-0.0019,0.0,0,unsettled
silicon-110-200,D,45.0,speed,0,3.0,15.0,3.5678,4.4817,0.9139,,472180,0.0081,0.0201,0.0,0,ok
silicon-110-200,D,45.0,speed,1,3.0,45.0,4.4839,5.2616,0.7777,,485665,0.0012,0.0028,0.0,0,unsettled
silicon-110-200,D,45.0,speed,2,3.0,90.0,5.2577,5.8884,0.6307,,496088,0.0017,-0.0027,0.0,0,unsettled
silicon-110-200,E,0.0,refeed,0,360.0,30.0,5.9327,5.9744,0.0417,,544861,0.0068,-0.0007,0.0,1,ok
silicon-110-200,E,0.0,tap,0,1,,5.9904,5.975,-0.0154,,552420,0.0082,0.014,0.0,0,unsettled
silicon-110-200,E,0.0,refeed,1,360.0,30.0,5.9812,6.0187,0.0375,,563999,0.0019,0.0057,0.0,0,unsettled
silicon-110-200,E,0.0,tap,1,1,,6.0156,6.0194,0.0038,,579109,0.0009,-0.0011,0.0,1,ok
silicon-110-200,E,0.0,refeed,2,360.0,30.0,6.0126,6.0645,0.0519,,590669,0.0108,-0.0061,0.0,0,unsettled
silicon-110-200,E,0.0,tap,2,1,,6.0564,6.0631,0.0068,,605778,0.0062,-0.008,0.0,1,unsettled
silicon-110-200,E,0.0,refeed,3,360.0,30.0,6.0471,6.1068,0.0598,,617361,0.01,-0.0158,0.0,0,unsettled
silicon-110-200,E,0.0,tap,3,1,,6.1052,6.1041,-0.0011,,624907,0.0039,-0.0023,0.0,0,unsettled
silicon-110-200,E,0.0,refeed,4,360.0,30.0,6.17,6.2408,0.0709,,659617,0.0129,-0.027,0.0,2,unsettled
silicon-110-200,E,0.0,tap,4,1,,6.2469,6.2447,-0.0023,,667185,0.0022,0.0055,0.0,0,unsettled
silicon-110-200,E,0.0,refeed,5,360.0,30.0,6.2308,6.2903,0.0595,,678745,0.0121,-0.0127,0.0,0,unsettled
silicon-110-200,E,0.0,tap,5,1,,6.2964,6.2869,-0.0095,,686303,0.0061,0.0075,0.0,0,unsettled
silicon-110-200,E,0.0,refeed,6,360.0,30.0,6.2781,6.3348,0.0567,,697870,0.0091,-0.0115,0.0,0,unsettled
silicon-110-200,E,0.0,tap,6,1,,6.3471,6.3369,-0.0101,,705424,0.0075,0.0138,0.0,0,unsettled
silicon-110-200,E,0.0,refeed,7,360.0,30.0,6.3125,6.3802,0.0677,,716995,0.0117,-0.0228,0.0,0,unsettled
silicon-110-200,E,0.0,tap,7,1,,6.382,6.38,-0.002,,724577,0.0069,0.0019,0.0,0,unsettled
silicon-110-200,E,45.0,refeed,0,360.0,30.0,6.4121,6.5852,0.1731,,743391,0.0122,0.0263,0.0,0,unsettled
silicon-110-200,E,45.0,tap,0,1,,6.5831,6.5823,-0.0008,,750945,0.0047,-0.0016,0.0,0,unsettled
silicon-110-200,E,45.0,refeed,1,360.0,30.0,6.5848,6.7677,0.1829,,762519,0.0092,0.0016,0.0,0,unsettled
silicon-110-200,E,45.0,tap,1,1,,6.781,6.7694,-0.0116,,770084,0.0064,0.0123,0.0,0,unsettled
silicon-110-200,E,45.0,refeed,2,360.0,30.0,6.7795,6.941,0.1615,,781655,0.014,0.0091,0.0,0,unsettled
silicon-110-200,E,45.0,tap,2,1,,6.9522,6.9418,-0.0104,,789202,0.0041,0.0105,0.0,0,unsettled
silicon-110-200,E,45.0,refeed,3,360.0,30.0,6.9412,7.1248,0.1836,,800769,0.0029,0.0016,0.0,0,unsettled
silicon-110-200,E,45.0,tap,3,1,,7.1283,7.1305,0.0023,,815890,0.0037,0.0071,0.0,1,unsettled
silicon-110-200,E,45.0,refeed,4,360.0,30.0,7.153,7.2965,0.1435,,827462,0.0049,0.0223,0.0,0,unsettled
silicon-110-200,E,45.0,tap,4,1,,7.292,7.2992,0.0071,,835004,0.0094,-0.0075,0.0,0,unsettled
silicon-110-200,E,45.0,refeed,5,360.0,30.0,7.2996,7.4863,0.1867,,846580,0.0155,0.0028,0.0,0,unsettled
silicon-110-200,E,45.0,tap,5,1,,7.4855,7.4834,-0.0022,,861700,0.0033,0.0102,0.0,1,ok
silicon-110-200,E,45.0,refeed,6,360.0,30.0,7.4851,7.6615,0.1764,,873261,0.0135,0.0,0.0,0,unsettled
silicon-110-200,E,45.0,tap,6,1,,7.66,7.6573,-0.0027,,880824,0.0079,0.0009,0.0,0,unsettled
silicon-110-200,E,45.0,refeed,7,360.0,30.0,7.6595,7.8486,0.189,,892384,0.0118,0.002,0.0,0,unsettled
silicon-110-200,E,45.0,tap,7,1,,7.8579,7.848,-0.0099,,900038,0.0059,0.0084,0.0,0,unsettled
