Repository: vertical-cloud-lab/powder-doser

# Powder doser

**An open-source powder doser for autonomous alloy discovery, designed by engineers and modelled by AI agents.**

Weighing out dry powders is still mostly done by hand, and commercial dosing heads cost tens to hundreds of thousands of dollars. This repository is the open-source alternative we built at BYU's [Vertical Cloud Lab](https://github.com/vertical-cloud-lab): a single-channel doser made from 3D-printed parts and off-the-shelf electronics for under $200, plus an analytical balance. It is meant for a self-driving materials-discovery loop in which the dosed powders feed ultrasonic atomization and laser powder bed fusion (L-PBF) of aerospace alloys.
  <a href="docs/poster/powder-doser-poster.pdf"><b>Poster (PDF)</b></a> ·
  <a href="#talks-abstracts-and-the-paper"><b>TMS 2027 abstracts</b></a> ·
  <a href="#build-one"><b>CAD models</b></a> ·
  <a href="#videos"><b>Videos</b></a> ·
  <a href="https://github.com/vertical-cloud-lab/powder-doser/pull/209"><b>Paper figures (#209)</b></a>
**In short**

- **13 powders tested.** Ten moved, from 10 to 231 mg per auger revolution (at 22.5° tilt), and three delivered nothing measurable.
- **Closed loop:** every 1 g dose on seven of the 13 powders landed within ±5% of the target, and the nine on AlSi10Mg, coarse silicon and sodium sulfate landed within 1%. Smaller doses were less reliable.
- **In the alloy workflow:** the doser ran inside an inert-atmosphere glove box under the control of an AI agent, and weighed AlSi10Mg into a charge that our ultrasonic atomizer turned into new powder.
- **Engineers and AI:** the parts were designed by engineers and, from April to July 2026, modelled by AI agents. AI was most effective as a modelling assistant rather than an autonomous design agent.

The figures below are from the first paper, which is in preparation (Digital Discovery). Figure and table numbers are the paper's; the tables, and the alternative versions of some figures, are in [`FIGURES-AND-TABLES.md`](https://github.com/vertical-cloud-lab/powder-doser/blob/660bc15/paper/v2/FIGURES-AND-TABLES.md) on [#209](https://github.com/vertical-cloud-lab/powder-doser/pull/209).

## The doser

One printed tube does two jobs: it is the powder reservoir and the dosing screw. A stepper motor turns it, two servos tilt it, and a solenoid taps it, all over a cup on an analytical balance that closes the loop.
<sub><b>Fig. 1 The doser.</b> One printed auger tube is both the powder reservoir and the dosing screw; the doser turns, tilts and taps it over a cup on an analytical balance.<br>
(a) The doser as tested in the second round (photographed 11 Sep 2026), with its main parts labelled; the auger tube is shown in section in (c).<br>
(b) Exploded view of the current design, assembled in CAD from the team's parts ([#170](https://github.com/vertical-cloud-lab/powder-doser/issues/170)), with the 13 main parts numbered beside them as in the bill of materials (SI Fig. S4): the auger (19) and its screw-on cap (25); the tap collar (21), its solenoid (23) and the tap-collar base (15); the two brackets that hold the auger (20); the hinged mounting plate (9); the stepper motor (12) and its pinion (14), which turn the auger's 44-tooth gear; the two tilt servos (4) and their pinions (7); the baseplate (2); and the mounting board (1). Screws and nuts are numbered only in SI Fig. S4.<br>
(c) Section through the tested auger and its screw-on cap, the team's Fusion 360 part: the flight fills only the outlet end, and the 44-tooth gear is on the outside of the tube.<br>
(d) The fixed livestream camera's view of the cup after a 0.5 g NaCl dose (15 Sep 2026; 0.496 g delivered; [#116](https://github.com/vertical-cloud-lab/powder-doser/issues/116)).</sub>

## Results: 13 powders

We tested seven food-safe surrogates and six research powders, including gas-atomized AlSi10Mg and two grades of silicon. Open loop, under one fixed set of settings, the powders spanned more than an order of magnitude in mass per revolution, and the flow came in waves, one surge per revolution.
<sub><b>Fig. 6 Open-loop delivery of 13 powders under one fixed set of settings.</b> Ten powders moved, from 10 to 231 mg per auger revolution, and three delivered nothing measurable; one solenoid tap released up to 20 mg, and under continuous rotation the powder arrived in waves, one surge per auger revolution. Every panel was measured with the tube tilted at 22.5°.<br>
(a) Mass per auger revolution at 22.5° tilt (protocol C; mean ± standard error of six revolutions; log axis).<br>
(b) Mass released by one solenoid tap at 22.5° tilt (protocol E): mean ± standard deviation of eight taps, the spread to expect from a single tap, drawn only where the tap was resolved (mean more than twice its standard error, as in Table S1). Each row without a bar says why.

File: data/battery/20260821T161838Z_silicon-325/doses_silicon-325.csv
powder_id,n,target_g,dispensed_g,error_g,status,elapsed_s,auger_rev,taps,phase_cycles,t_ms
silicon-325,0,1.0,0.0,-1.0,stalled,7.0,4.58,0,bulk:12,791047
silicon-325,1,1.0,0.0016,-0.9984,stalled,6.0,4.58,0,bulk:12,797259
silicon-325,2,1.0,0.0004,-0.9996,stalled,7.0,4.58,0,bulk:14,804248

File: data/battery/20260821T161838Z_silicon-325/summary_silicon-325.csv
powder_id,block,tilt_deg,phase,n,mean_g,std_g,sem_g,min_g,max_g,rsd_pct
silicon-325,A,45.0,baseline,8,0.0,0.0,0.0,0.0,0.0,
silicon-325,B,0.0,hold,1,0.0,,,0.0,0.0,
silicon-325,B,45.0,hold,1,0.0,,,0.0,0.0,
silicon-325,B,90.0,hold,1,0.0,,,0.0,0.0,
silicon-325,C,0.0,rotation,6,0.0,0.0,0.0,0.0,0.0,
silicon-325,C,45.0,rotation,6,0.0,0.0,0.0,0.0,0.0,
silicon-325,C,90.0,rotation,6,0.0012,0.002939387691339814,0.0012000000000000001,0.0,0.0072,244.94897427831782
silicon-325,D,45.0,speed,3,0.01746666666666667,0.003722006627255428,0.0021489015281714926,0.014,0.0214,21.30919824764558
silicon-325,E,0.0,refeed,8,0.0003125,0.0004189698250300542,0.0001481282021956463,-0.0002,0.0012,134.07034400961734
silicon-325,E,0.0,tap,8,-3.7500000000000003e-05,0.00018468119248354136,6.529466178136506e-05,-0.0003,0.0003,492.4831799561102
silicon-325,E,45.0,refeed,8,0.0011,0.0018715921411614077,0.0006617077473153407,-0.0002,0.0055,170.1447401055825
silicon-325,E,45.0,tap,8,0.00055,0.0009335033858688309,0.0003300432872042263,-0.0002,0.0025,169.72788833978743

File: data/battery/20260821T161838Z_silicon-325/trials_silicon-325.csv
powder_id,block,tilt_deg,phase,trial,action,rpm,before_g,after_g,delta_g,flag,t_ms,sigma_g,drift_g,shock_g,retries,quality
silicon-325,A,45.0,baseline,0,,,0.0,0.0,0.0,,18347,0.0,0.0,0.0,0,ok
silicon-325,A,45.0,baseline,1,,,0.0,0.0,0.0,,22830,0.0,0.0,0.0,0,ok
silicon-325,A,45.0,baseline,2,,,0.0,0.0,0.0,,27337,0.0,0.0,0.0,0,ok
silicon-325,A,45.0,baseline,3,,,0.0,0.0,0.0,,31818,0.0,0.0,0.0,0,ok
silicon-325,A,45.0,baseline,4,,,0.0,0.0,0.0,,36315,0.0,0.0,0.0,0,ok
silicon-325,A,45.0,baseline,5,,,0.0,0.0,0.0,,40807,0.0,0.0,0.0,0,ok
silicon-325,A,45.0,baseline,6,,,0.0,0.0,0.0,,45302,0.0,0.0,0.0,0,ok
silicon-325,A,45.0,baseline,7,,,0.0,0.0,0.0,,49797,0.0,0.0,0.0,0,ok
silicon-325,B,0.0,hold,0,15,,0.0,0.0,0.0,,83761,0.0,0.0,0.0,0,ok
silicon-325,B,45.0,hold,0,15,,0.0,0.0,0.0,,117712,0.0,0.0,0.0,0,ok
silicon-325,B,90.0,hold,0,15,,0.0,0.0,0.0,,151648,0.0,0.0,0.0,0,ok
silicon-325,C,0.0,rotation,0,360.0,30.0,0.0,0.0,0.0,lowflow,175268,0.0,0.0,0.0,0,ok
silicon-325,C,0.0,rotation,1,360.0,30.0,0.0,0.0,0.0,lowflow,186839,0.0,0.0,0.0,0,ok
silicon-325,C,0.0,rotation,2,360.0,30.0,0.0,0.0,0.0,lowflow,198424,0.0,0.0,0.0,0,ok
silicon-325,C,0.0,rotation,3,360.0,30.0,0.0,0.0,0.0,lowflow,209982,0.0,0.0,0.0,0,ok
silicon-325,C,0.0,rotation,4,360.0,30.0,0.0,0.0,0.0,,221564,0.0,0.0,0.0,0,ok
silicon-325,C,0.0,rotation,5,360.0,30.0,0.0,0.0,0.0,,233123,0.0,0.0,0.0,0,ok
silicon-325,C,45.0,rotation,0,360.0,30.0,0.0,0.0,0.0,lowflow,255980,0.0,0.0,0.0,0,ok
silicon-325,C,45.0,rotation,1,360.0,30.0,0.0,0.0,0.0,lowflow,267552,0.0,0.0,0.0,0,ok
silicon-325,C,45.0,rotation,2,360.0,30.0,0.0,0.0,0.0,lowflow,279133,0.0,0.0,0.0,0,ok
silicon-325,C,45.0,rotation,3,360.0,30.0,0.0,0.0,0.0,lowflow,290694,0.0,0.0,0.0,0,ok
silicon-325,C,45.0,rotation,4,360.0,30.0,0.0,0.0,0.0,,302276,0.0,0.0,0.0,0,ok
silicon-325,C,45.0,rotation,5,360.0,30.0,0.0,0.0,0.0,,313845,0.0,0.0,0.0,0,ok
silicon-325,C,90.0,rotation,0,360.0,30.0,0.0,0.0,0.0,lowflow,336692,0.0,0.0,0.0,0,ok
silicon-325,C,90.0,rotation,1,360.0,30.0,0.0,0.0,0.0,lowflow,348264,0.0,0.0,0.0,0,ok
silicon-325,C,90.0,rotation,2,360.0,30.0,0.0,0.0,0.0,lowflow,359845,0.0,0.0,0.0,0,ok
silicon-325,C,90.0,rotation,3,360.0,30.0,0.0,0.0,0.0,lowflow,371407,0.0,0.0,0.0,0,ok
silicon-325,C,90.0,rotation,4,360.0,30.0,0.0,0.0,0.0,,382989,0.0,0.0,0.0,0,ok
silicon-325,C,90.0,rotation,5,360.0,30.0,0.0,0.0072,0.0072,,394547,0.0,0.0,0.0,0,ok
silicon-325,D,45.0,speed,0,3.0,15.0,0.0,0.0214,0.0214,,431569,0.0,0.0,0.0,0,ok
silicon-325,D,45.0,speed,1,3.0,45.0,0.0214,0.0354,0.014,,445042,0.0,0.0,0.0,0,ok
silicon-325,D,45.0,speed,2,3.0,90.0,0.0354,0.0524,0.017,,455477,0.0,0.0,0.0,0,ok
silicon-325,E,0.0,refeed,0,360.0,30.0,0.0,0.0,0.0,lowflow,478320,0.0,0.0,0.0,0,ok
silicon-325,E,0.0,tap,0,1,,0.0,0.0,0.0,,485887,0.0,0.0,0.0,0,ok
silicon-325,E,0.0,refeed,1,360.0,30.0,0.0,0.0012,0.0012,,497448,0.0,0.0,0.0,0,ok
silicon-325,E,0.0,tap,1,1,,0.0014,0.0012,-0.0002,,505015,0.0001,0.0002,0.0,0,ok
silicon-325,E,0.0,refeed,2,360.0,30.0,0.0013,0.0015,0.0002,lowflow,516586,0.0,0.0,0.0,0,ok
silicon-325,E,0.0,tap,2,1,,0.0015,0.0015,-0.0001,,524133,0.0,0.0,0.0,0,ok
silicon-325,E,0.0,refeed,3,360.0,30.0,0.0019,0.0018,-0.0002,lowflow,535700,0.0001,0.0005,0.0,0,ok
silicon-325,E,0.0,tap,3,1,,0.0017,0.0016,-0.0001,,543255,0.0,0.0,0.0,0,ok
silicon-325,E,0.0,refeed,4,360.0,30.0,0.0016,0.002,0.0004,lowflow,554839,0.0,0.0,0.0,0,ok
silicon-325,E,0.0,tap,4,1,,0.0023,0.002,-0.0003,,562386,0.0001,0.0002,0.0,0,ok
silicon-325,E,0.0,refeed,5,360.0,30.0,0.002,0.0022,0.0002,lowflow,573953,0.0,0.0,0.0,0,ok
silicon-325,E,0.0,tap,5,1,,0.0022,0.0023,0.0001,,581508,0.0,0.0,0.0,0,ok
silicon-325,E,0.0,refeed,6,360.0,30.0,0.0023,0.0028,0.0005,,593091,0.0,0.0,0.0,0,ok
silicon-325,E,0.0,tap,6,1,,0.0025,0.0028,0.0003,,600634,0.0001,-0.0003,0.0,0,ok
silicon-325,E,0.0,refeed,7,360.0,30.0,0.0028,0.003,0.0002,,612205,0.0,0.0,0.0,0,ok
silicon-325,E,0.0,tap,7,1,,0.003,0.0031,0.0,,619773,0.0,0.0,0.0,0,ok
silicon-325,E,45.0,refeed,0,360.0,30.0,0.0,0.0055,0.0055,,642631,0.0,0.0,0.0,0,ok
silicon-325,E,45.0,tap,0,1,,0.0055,0.0055,-0.0,,650170,0.0,0.0,0.0,0,ok
silicon-325,E,45.0,refeed,1,360.0,30.0,0.0055,0.0071,0.0016,,661746,0.0,0.0,0.0,0,ok
silicon-325,E,45.0,tap,1,1,,0.0071,0.0072,0.0001,,669298,0.0,0.0,0.0,0,ok
silicon-325,E,45.0,refeed,2,360.0,30.0,0.0072,0.0079,0.0007,,680869,0.0,0.0,0.0,0,ok
silicon-325,E,45.0,tap,2,1,,0.0079,0.0079,-0.0,,688423,0.0,0.0,0.0,0,ok
silicon-325,E,45.0,refeed,3,360.0,30.0,0.0084,0.0082,-0.0002,lowflow,699994,0.0001,0.0004,0.0,0,ok
silicon-325,E,45.0,tap,3,1,,0.0082,0.0107,0.0025,,707561,0.0,0.0,0.0,0,ok
silicon-325,E,45.0,refeed,4,360.0,30.0,0.0102,0.011,0.0009,,719122,0.0001,-0.0005,0.0,0,ok
silicon-325,E,45.0,tap,4,1,,0.0111,0.0122,0.0011,,726679,0.0,0.0,0.0,0,ok
silicon-325,E,45.0,refeed,5,360.0,30.0,0.0122,0.0122,0.0,lowflow,738259,0.0,0.0,0.0,0,ok
silicon-325,E,45.0,tap,5,1,,0.0125,0.0123,-0.0002,,745800,0.0001,0.0002,0.0,0,ok
silicon-325,E,45.0,refeed,6,360.0,30.0,0.0123,0.0125,0.0002,lowflow,757377,0.0,0.0,0.0,0,ok
silicon-325,E,45.0,tap,6,1,,0.0126,0.0125,-0.0001,,764928,0.0,0.0,0.0,0,ok
silicon-325,E,45.0,refeed,7,360.0,30.0,0.0125,0.0126,0.0001,lowflow,776499,0.0,0.0,0.0,0,ok
silicon-325,E,45.0,tap,7,1,,0.0128,0.0138,0.001,,784056,0.0001,0.0002,0.0,0,ok
