Repository: vertical-cloud-lab/powder-doser

# Powder doser

**An open-source powder doser for autonomous alloy discovery, designed by engineers and modelled by AI agents.**

Weighing out dry powders is still mostly done by hand, and commercial dosing heads cost tens to hundreds of thousands of dollars. This repository is the open-source alternative we built at BYU's [Vertical Cloud Lab](https://github.com/vertical-cloud-lab): a single-channel doser made from 3D-printed parts and off-the-shelf electronics for under $200, plus an analytical balance. It is meant for a self-driving materials-discovery loop in which the dosed powders feed ultrasonic atomization and laser powder bed fusion (L-PBF) of aerospace alloys.
  <a href="docs/poster/powder-doser-poster.pdf"><b>Poster (PDF)</b></a> ·
  <a href="#talks-abstracts-and-the-paper"><b>TMS 2027 abstracts</b></a> ·
  <a href="#build-one"><b>CAD models</b></a> ·
  <a href="#videos"><b>Videos</b></a> ·
  <a href="https://github.com/vertical-cloud-lab/powder-doser/pull/209"><b>Paper figures (#209)</b></a>
**In short**

- **13 powders tested.** Ten moved, from 10 to 231 mg per auger revolution (at 22.5° tilt), and three delivered nothing measurable.
- **Closed loop:** every 1 g dose on seven of the 13 powders landed within ±5% of the target, and the nine on AlSi10Mg, coarse silicon and sodium sulfate landed within 1%. Smaller doses were less reliable.
- **In the alloy workflow:** the doser ran inside an inert-atmosphere glove box under the control of an AI agent, and weighed AlSi10Mg into a charge that our ultrasonic atomizer turned into new powder.
- **Engineers and AI:** the parts were designed by engineers and, from April to July 2026, modelled by AI agents. AI was most effective as a modelling assistant rather than an autonomous design agent.

The figures below are from the first paper, which is in preparation (Digital Discovery). Figure and table numbers are the paper's; the tables, and the alternative versions of some figures, are in [`FIGURES-AND-TABLES.md`](https://github.com/vertical-cloud-lab/powder-doser/blob/660bc15/paper/v2/FIGURES-AND-TABLES.md) on [#209](https://github.com/vertical-cloud-lab/powder-doser/pull/209).

## The doser

One printed tube does two jobs: it is the powder reservoir and the dosing screw. A stepper motor turns it, two servos tilt it, and a solenoid taps it, all over a cup on an analytical balance that closes the loop.
<sub><b>Fig. 1 The doser.</b> One printed auger tube is both the powder reservoir and the dosing screw; the doser turns, tilts and taps it over a cup on an analytical balance.<br>
(a) The doser as tested in the second round (photographed 11 Sep 2026), with its main parts labelled; the auger tube is shown in section in (c).<br>
(b) Exploded view of the current design, assembled in CAD from the team's parts ([#170](https://github.com/vertical-cloud-lab/powder-doser/issues/170)), with the 13 main parts numbered beside them as in the bill of materials (SI Fig. S4): the auger (19) and its screw-on cap (25); the tap collar (21), its solenoid (23) and the tap-collar base (15); the two brackets that hold the auger (20); the hinged mounting plate (9); the stepper motor (12) and its pinion (14), which turn the auger's 44-tooth gear; the two tilt servos (4) and their pinions (7); the baseplate (2); and the mounting board (1). Screws and nuts are numbered only in SI Fig. S4.<br>
(c) Section through the tested auger and its screw-on cap, the team's Fusion 360 part: the flight fills only the outlet end, and the 44-tooth gear is on the outside of the tube.<br>
(d) The fixed livestream camera's view of the cup after a 0.5 g NaCl dose (15 Sep 2026; 0.496 g delivered; [#116](https://github.com/vertical-cloud-lab/powder-doser/issues/116)).</sub>

## Results: 13 powders

We tested seven food-safe surrogates and six research powders, including gas-atomized AlSi10Mg and two grades of silicon. Open loop, under one fixed set of settings, the powders spanned more than an order of magnitude in mass per revolution, and the flow came in waves, one surge per revolution.
<sub><b>Fig. 6 Open-loop delivery of 13 powders under one fixed set of settings.</b> Ten powders moved, from 10 to 231 mg per auger revolution, and three delivered nothing measurable; one solenoid tap released up to 20 mg, and under continuous rotation the powder arrived in waves, one surge per auger revolution. Every panel was measured with the tube tilted at 22.5°.<br>
(a) Mass per auger revolution at 22.5° tilt (protocol C; mean ± standard error of six revolutions; log axis).<br>
(b) Mass released by one solenoid tap at 22.5° tilt (protocol E): mean ± standard deviation of eight taps, the spread to expect from a single tap, drawn only where the tap was resolved (mean more than twice its standard error, as in Table S1). Each row without a bar says why.

File: data/battery/20260821T170712Z_barium-chloride/summary_barium-chloride.csv
powder_id,block,tilt_deg,phase,n,mean_g,std_g,sem_g,min_g,max_g,rsd_pct
barium-chloride,A,45.0,baseline,8,0.0,0.0,0.0,0.0,0.0,
barium-chloride,B,0.0,hold,1,0.0,,,0.0,0.0,
barium-chloride,B,45.0,hold,1,0.0,,,0.0,0.0,
barium-chloride,B,90.0,hold,1,0.0,,,0.0,0.0,
barium-chloride,C,0.0,rotation,6,0.023283333333333333,0.01094046007563972,0.004466424122768061,0.0098,0.0332,46.98837541434382
barium-chloride,C,45.0,rotation,6,0.1847,0.03170154570364039,0.01294210183857321,0.1431,0.2253,17.16380384604244
barium-chloride,C,90.0,rotation,6,0.20038333333333336,0.07672299307682584,0.03132203076288495,0.1375,0.319,38.28811099234426
barium-chloride,D,45.0,speed,3,0.44226666666666664,0.3251675926861921,0.18773559716911561,0.1353,0.783,73.52297091186135
barium-chloride,E,0.0,refeed,8,0.0373625,0.0023033748531851514,0.0008143659891508944,0.0336,0.04,6.164937713443028
barium-chloride,E,0.0,tap,8,6.25e-05,0.00011877349391654207,4.1992771486803024e-05,-0.0001,0.0002,190.03759026646733
barium-chloride,E,45.0,refeed,8,0.1907625,0.011642279784107088,0.004116167491906588,0.1771,0.2107,6.103023279788789
barium-chloride,E,45.0,tap,8,0.002125,0.001037510757259206,0.0003668154460059873,0.0012,0.0045,48.824035635727334

File: data/battery/20260821T170712Z_barium-chloride/trials_barium-chloride.csv
powder_id,block,tilt_deg,phase,trial,action,rpm,before_g,after_g,delta_g,flag,t_ms,sigma_g,drift_g,shock_g,retries,quality
barium-chloride,A,45.0,baseline,0,,,0.0,0.0,0.0,,18357,0.0,0.0,0.0,0,ok
barium-chloride,A,45.0,baseline,1,,,0.0,0.0,0.0,,22851,0.0,0.0,0.0,0,ok
barium-chloride,A,45.0,baseline,2,,,0.0,0.0,0.0,,27347,0.0,0.0,0.0,0,ok
barium-chloride,A,45.0,baseline,3,,,0.0,0.0,0.0,,31844,0.0,0.0,0.0,0,ok
barium-chloride,A,45.0,baseline,4,,,0.0,0.0,0.0,,36335,0.0,0.0,0.0,0,ok
barium-chloride,A,45.0,baseline,5,,,0.0,0.0,0.0,,40830,0.0,0.0,0.0,0,ok
barium-chloride,A,45.0,baseline,6,,,0.0,0.0,0.0,,45336,0.0,0.0,0.0,0,ok
barium-chloride,A,45.0,baseline,7,,,0.0,0.0,0.0,,49820,0.0,0.0,0.0,0,ok
barium-chloride,B,0.0,hold,0,15,,0.0,0.0,0.0,,83786,0.0,0.0,0.0,0,ok
barium-chloride,B,45.0,hold,0,15,,0.0,0.0,0.0,,117724,0.0,0.0,0.0,0,ok
barium-chloride,B,90.0,hold,0,15,,0.0,0.0,0.0,,151673,0.0,0.0,0.0,0,ok
barium-chloride,C,0.0,rotation,0,360.0,30.0,0.0,0.0099,0.0099,,175288,0.0,0.0,0.0,0,ok
barium-chloride,C,0.0,rotation,1,360.0,30.0,0.0099,0.0197,0.0098,,186860,0.0,0.0,0.0,0,ok
barium-chloride,C,0.0,rotation,2,360.0,30.0,0.0197,0.0435,0.0238,,198436,0.0,0.0,0.0,0,ok
barium-chloride,C,0.0,rotation,3,360.0,30.0,0.0435,0.0736,0.0301,,210007,0.0,0.0,0.0,0,ok
barium-chloride,C,0.0,rotation,4,360.0,30.0,0.0739,0.1068,0.0329,,221575,0.0002,0.0003,0.0,0,ok
barium-chloride,C,0.0,rotation,5,360.0,30.0,0.1068,0.14,0.0332,,233146,0.0,0.0,0.0,0,ok
barium-chloride,C,45.0,rotation,0,360.0,30.0,0.0,0.1431,0.1431,,256003,0.0,0.0,0.0,0,ok
barium-chloride,C,45.0,rotation,1,360.0,30.0,0.1431,0.3004,0.1573,,267573,0.0,0.0,0.0,0,ok
barium-chloride,C,45.0,rotation,2,360.0,30.0,0.3004,0.4846,0.1842,,279159,0.0,0.0,0.0,0,ok
barium-chloride,C,45.0,rotation,3,360.0,30.0,0.4846,0.6992,0.2146,,290720,0.0,0.0,0.0,0,ok
barium-chloride,C,45.0,rotation,4,360.0,30.0,0.6992,0.8829,0.1837,,302291,0.0,0.0,0.0,0,ok
barium-chloride,C,45.0,rotation,5,360.0,30.0,0.8832,1.1085,0.2253,,313858,0.0002,0.0003,0.0,0,ok
barium-chloride,C,90.0,rotation,0,360.0,30.0,0.0,0.319,0.319,,336716,0.0,0.0,0.0,0,ok
barium-chloride,C,90.0,rotation,1,360.0,30.0,0.319,0.5941,0.2751,,348287,0.0,0.0,0.0,0,ok
barium-chloride,C,90.0,rotation,2,360.0,30.0,0.5941,0.7548,0.1607,,359870,0.0,0.0,0.0,0,ok
barium-chloride,C,90.0,rotation,3,360.0,30.0,0.7549,0.918,0.1631,,371428,0.0,0.0,0.0,0,ok
barium-chloride,C,90.0,rotation,4,360.0,30.0,0.918,1.0555,0.1375,,383004,0.0,0.0,0.0,0,ok
barium-chloride,C,90.0,rotation,5,360.0,30.0,1.0555,1.2024,0.1469,,394590,0.0,0.0,0.0,0,ok
barium-chloride,D,45.0,speed,0,3.0,15.0,0.0,0.783,0.783,,431581,0.0,0.0,0.0,0,ok
barium-chloride,D,45.0,speed,1,3.0,45.0,0.783,0.9183,0.1353,,445062,0.0,0.0,0.0,0,ok
barium-chloride,D,45.0,speed,2,3.0,90.0,0.9183,1.3268,0.4085,,455500,0.0,0.0,0.0,0,ok
barium-chloride,E,0.0,refeed,0,360.0,30.0,0.0,0.0391,0.0391,,478344,0.0,0.0,0.0,0,ok
barium-chloride,E,0.0,tap,0,1,,0.0391,0.0393,0.0002,,485898,0.0,0.0,0.0,0,ok
barium-chloride,E,0.0,refeed,1,360.0,30.0,0.0399,0.0799,0.04,,497470,0.0001,0.0004,0.0,0,ok
barium-chloride,E,0.0,tap,1,1,,0.0799,0.0799,0.0,,505036,0.0,0.0,0.0,0,ok
barium-chloride,E,0.0,refeed,2,360.0,30.0,0.0804,0.115,0.0346,,516597,0.0001,0.0004,0.0,0,ok
barium-chloride,E,0.0,tap,2,1,,0.1153,0.1151,-0.0001,,524155,0.0001,0.0002,0.0,0,ok
barium-chloride,E,0.0,refeed,3,360.0,30.0,0.1157,0.154,0.0383,,535722,0.0001,0.0004,0.0,0,ok
barium-chloride,E,0.0,tap,3,1,,0.1542,0.1542,-0.0001,,543290,0.0001,0.0002,0.0,0,ok
barium-chloride,E,0.0,refeed,4,360.0,30.0,0.1547,0.1883,0.0336,,554861,0.0001,0.0004,0.0,0,ok
barium-chloride,E,0.0,tap,4,1,,0.1883,0.1885,0.0002,,562408,0.0,0.0,0.0,0,ok
barium-chloride,E,0.0,refeed,5,360.0,30.0,0.1891,0.226,0.0369,,573979,0.0001,0.0004,0.0,0,ok
barium-chloride,E,0.0,tap,5,1,,0.226,0.2261,0.0001,,581531,0.0,0.0,0.0,0,ok
barium-chloride,E,0.0,refeed,6,360.0,30.0,0.2268,0.2662,0.0394,,593102,0.0001,0.0005,0.0,0,ok
barium-chloride,E,0.0,tap,6,1,,0.2662,0.2663,0.0001,,600656,0.0,0.0,0.0,0,ok
barium-chloride,E,0.0,refeed,7,360.0,30.0,0.2667,0.3037,0.037,,612247,0.0002,0.0003,0.0,0,ok
barium-chloride,E,0.0,tap,7,1,,0.3037,0.3039,0.0001,,619795,0.0,0.0,0.0,0,ok
barium-chloride,E,45.0,refeed,0,360.0,30.0,0.0,0.1842,0.1842,,642639,0.0,0.0,0.0,0,ok
barium-chloride,E,45.0,tap,0,1,,0.1844,0.1865,0.002,,650192,0.0001,0.0002,0.0,0,ok
barium-chloride,E,45.0,refeed,1,360.0,30.0,0.1865,0.3698,0.1833,,661768,0.0002,-0.0001,0.0,0,ok
barium-chloride,E,45.0,tap,1,1,,0.3698,0.3723,0.0025,,669331,0.0,0.0,0.0,0,ok
barium-chloride,E,45.0,refeed,2,360.0,30.0,0.3724,0.5601,0.1877,,680903,0.0,0.0,0.0,0,ok
barium-chloride,E,45.0,tap,2,1,,0.5601,0.562,0.0019,,688449,0.0,0.0,0.0,0,ok
barium-chloride,E,45.0,refeed,3,360.0,30.0,0.5621,0.7684,0.2063,,700016,0.0,0.0,0.0,0,ok
barium-chloride,E,45.0,tap,3,1,,0.7687,0.7702,0.0015,,707572,0.0001,0.0003,0.0,0,ok
barium-chloride,E,45.0,refeed,4,360.0,30.0,0.7703,0.981,0.2107,,719144,0.0,0.0,0.0,0,ok
barium-chloride,E,45.0,tap,4,1,,0.981,0.9829,0.0019,,726701,0.0,0.0,0.0,0,ok
barium-chloride,E,45.0,refeed,5,360.0,30.0,0.983,1.1601,0.1771,,738269,0.0,0.0,0.0,0,ok
barium-chloride,E,45.0,tap,5,1,,1.1601,1.1616,0.0015,,745836,0.0,0.0,0.0,0,ok
barium-chloride,E,45.0,refeed,6,360.0,30.0,1.1621,1.3519,0.1898,,757408,0.0001,0.0005,0.0,0,ok
barium-chloride,E,45.0,tap,6,1,,1.3519,1.3564,0.0045,,764954,0.0,0.0,0.0,0,ok
barium-chloride,E,45.0,refeed,7,360.0,30.0,1.3564,1.5434,0.187,,776533,0.0,0.0,0.0,0,ok
barium-chloride,E,45.0,tap,7,1,,1.5437,1.5449,0.0012,,784090,0.0001,0.0002,0.0,0,ok
