Repository: vertical-cloud-lab/powder-doser

# Powder doser

**An open-source powder doser for autonomous alloy discovery, designed by engineers and modelled by AI agents.**

Weighing out dry powders is still mostly done by hand, and commercial dosing heads cost tens to hundreds of thousands of dollars. This repository is the open-source alternative we built at BYU's [Vertical Cloud Lab](https://github.com/vertical-cloud-lab): a single-channel doser made from 3D-printed parts and off-the-shelf electronics for under $200, plus an analytical balance. It is meant for a self-driving materials-discovery loop in which the dosed powders feed ultrasonic atomization and laser powder bed fusion (L-PBF) of aerospace alloys.
  <a href="docs/poster/powder-doser-poster.pdf"><b>Poster (PDF)</b></a> ·
  <a href="#talks-abstracts-and-the-paper"><b>TMS 2027 abstracts</b></a> ·
  <a href="#build-one"><b>CAD models</b></a> ·
  <a href="#videos"><b>Videos</b></a> ·
  <a href="https://github.com/vertical-cloud-lab/powder-doser/pull/209"><b>Paper figures (#209)</b></a>
**In short**

- **13 powders tested.** Ten moved, from 10 to 231 mg per auger revolution (at 22.5° tilt), and three delivered nothing measurable.
- **Closed loop:** every 1 g dose on seven of the 13 powders landed within ±5% of the target, and the nine on AlSi10Mg, coarse silicon and sodium sulfate landed within 1%. Smaller doses were less reliable.
- **In the alloy workflow:** the doser ran inside an inert-atmosphere glove box under the control of an AI agent, and weighed AlSi10Mg into a charge that our ultrasonic atomizer turned into new powder.
- **Engineers and AI:** the parts were designed by engineers and, from April to July 2026, modelled by AI agents. AI was most effective as a modelling assistant rather than an autonomous design agent.

The figures below are from the first paper, which is in preparation (Digital Discovery). Figure and table numbers are the paper's; the tables, and the alternative versions of some figures, are in [`FIGURES-AND-TABLES.md`](https://github.com/vertical-cloud-lab/powder-doser/blob/660bc15/paper/v2/FIGURES-AND-TABLES.md) on [#209](https://github.com/vertical-cloud-lab/powder-doser/pull/209).

## The doser

One printed tube does two jobs: it is the powder reservoir and the dosing screw. A stepper motor turns it, two servos tilt it, and a solenoid taps it, all over a cup on an analytical balance that closes the loop.
<sub><b>Fig. 1 The doser.</b> One printed auger tube is both the powder reservoir and the dosing screw; the doser turns, tilts and taps it over a cup on an analytical balance.<br>
(a) The doser as tested in the second round (photographed 11 Sep 2026), with its main parts labelled; the auger tube is shown in section in (c).<br>
(b) Exploded view of the current design, assembled in CAD from the team's parts ([#170](https://github.com/vertical-cloud-lab/powder-doser/issues/170)), with the 13 main parts numbered beside them as in the bill of materials (SI Fig. S4): the auger (19) and its screw-on cap (25); the tap collar (21), its solenoid (23) and the tap-collar base (15); the two brackets that hold the auger (20); the hinged mounting plate (9); the stepper motor (12) and its pinion (14), which turn the auger's 44-tooth gear; the two tilt servos (4) and their pinions (7); the baseplate (2); and the mounting board (1). Screws and nuts are numbered only in SI Fig. S4.<br>
(c) Section through the tested auger and its screw-on cap, the team's Fusion 360 part: the flight fills only the outlet end, and the 44-tooth gear is on the outside of the tube.<br>
(d) The fixed livestream camera's view of the cup after a 0.5 g NaCl dose (15 Sep 2026; 0.496 g delivered; [#116](https://github.com/vertical-cloud-lab/powder-doser/issues/116)).</sub>

## Results: 13 powders

We tested seven food-safe surrogates and six research powders, including gas-atomized AlSi10Mg and two grades of silicon. Open loop, under one fixed set of settings, the powders spanned more than an order of magnitude in mass per revolution, and the flow came in waves, one surge per revolution.
<sub><b>Fig. 6 Open-loop delivery of 13 powders under one fixed set of settings.</b> Ten powders moved, from 10 to 231 mg per auger revolution, and three delivered nothing measurable; one solenoid tap released up to 20 mg, and under continuous rotation the powder arrived in waves, one surge per auger revolution. Every panel was measured with the tube tilted at 22.5°.<br>
(a) Mass per auger revolution at 22.5° tilt (protocol C; mean ± standard error of six revolutions; log axis).<br>
(b) Mass released by one solenoid tap at 22.5° tilt (protocol E): mean ± standard deviation of eight taps, the spread to expect from a single tap, drawn only where the tap was resolved (mean more than twice its standard error, as in Table S1). Each row without a bar says why.

File: data/battery/20260821T192031Z_salt/summary_salt.csv
powder_id,block,tilt_deg,phase,n,mean_g,std_g,sem_g,min_g,max_g,rsd_pct
salt,A,45.0,baseline,8,0.0013125,0.002882180474174767,0.0010190046789462183,-0.0026,0.0068,219.59470279426796
salt,B,0.0,hold,1,0.0419,,,0.0419,0.0419,
salt,B,45.0,hold,1,-0.0134,,,-0.0134,-0.0134,
salt,B,90.0,hold,1,0.0033,,,0.0033,0.0033,
salt,C,0.0,rotation,6,0.038,0.010370535183875516,0.004233753260012523,0.0226,0.051,27.290882062830306
salt,C,45.0,rotation,6,0.14648333333333333,0.026832175958476923,0.01095418996447377,0.1022,0.1763,18.317562379208276
salt,C,90.0,rotation,6,0.26516666666666666,0.032935492506818036,0.013445858511493835,0.2219,0.3022,12.420675992514658
salt,D,45.0,speed,3,0.6296333333333334,0.12574069879451652,0.07259642629710576,0.4928,0.7401,19.970464099928506
salt,E,0.0,refeed,8,0.0403,0.019509338423285547,0.006897592747784238,0.0144,0.068,48.41026904041078
salt,E,0.0,tap,8,0.008975,0.011213989987001568,0.003964744181983426,-0.0032,0.0272,124.94696364347149
salt,E,45.0,refeed,8,0.1554375,0.023903970829729757,0.008451329935493667,0.1076,0.1846,15.378509580847451
salt,E,45.0,tap,8,-0.0041,0.010686038956106635,0.003778085304943308,-0.0193,0.0081,260.6350964904057

File: data/battery/20260821T192031Z_salt/trials_salt.csv
powder_id,block,tilt_deg,phase,trial,action,rpm,before_g,after_g,delta_g,flag,t_ms,sigma_g,drift_g,shock_g,retries,quality
salt,A,45.0,baseline,0,,,1.3888,1.3871,-0.0017,,14315,0.0007,-0.0003,0.0,0,ok
salt,A,45.0,baseline,1,,,1.3813,1.3881,0.0068,,18799,0.0027,-0.0059,0.0,0,ok
salt,A,45.0,baseline,2,,,1.3879,1.3902,0.0023,,23293,0.0001,-0.0002,0.0,0,ok
salt,A,45.0,baseline,3,,,1.3933,1.3907,-0.0026,,27788,0.0002,0.0031,0.0,0,ok
salt,A,45.0,baseline,4,,,1.3895,1.3902,0.0007,,32282,0.0009,-0.0012,0.0,0,unsettled
salt,A,45.0,baseline,5,,,1.386,1.3888,0.0028,,36778,0.0037,-0.0042,0.0,0,unsettled
salt,A,45.0,baseline,6,,,1.3895,1.3906,0.0011,,41272,0.0008,0.0007,0.0,0,ok
salt,A,45.0,baseline,7,,,1.391,1.3921,0.0011,,45767,0.0007,0.0004,0.0,0,ok
salt,B,0.0,hold,0,15,,1.3428,1.3847,0.0419,,75703,0.0397,-0.0417,0.0,0,unsettled
salt,B,45.0,hold,0,15,,1.4082,1.3947,-0.0134,,105635,0.0029,0.0213,-0.0152,0,shock
salt,B,90.0,hold,0,15,,1.3795,1.3828,0.0033,,135566,0.0119,-0.0031,0.0,0,ok
salt,C,0.0,rotation,0,360.0,30.0,1.3874,1.4101,0.0226,,155172,0.0009,-0.0009,0.0,0,ok
salt,C,0.0,rotation,1,360.0,30.0,1.406,1.444,0.038,,166744,0.0013,-0.0027,0.0,0,ok
salt,C,0.0,rotation,2,360.0,30.0,1.4421,1.4872,0.045,,178316,0.0016,-0.002,0.0,0,unsettled
salt,C,0.0,rotation,3,360.0,30.0,1.4863,1.5281,0.0417,,189882,0.0014,0.0055,0.0,0,ok
salt,C,0.0,rotation,4,360.0,30.0,1.5337,1.5634,0.0297,,201454,0.0024,0.0066,0.0,0,ok
salt,C,0.0,rotation,5,360.0,30.0,1.5571,1.6081,0.051,,213026,0.0016,-0.005,0.0,0,unsettled
salt,C,45.0,rotation,0,360.0,30.0,1.6215,1.7574,0.136,,231865,0.0074,0.0148,0.0,0,unsettled
salt,C,45.0,rotation,1,360.0,30.0,1.7679,1.9351,0.1673,,243436,0.0067,0.0112,0.0,0,ok
salt,C,45.0,rotation,2,360.0,30.0,1.9394,2.098,0.1585,,255012,0.0012,0.0033,0.0,0,ok
salt,C,45.0,rotation,3,360.0,30.0,2.0893,2.228,0.1386,,266579,0.0085,-0.0082,0.0,0,unsettled
salt,C,45.0,rotation,4,360.0,30.0,2.2479,2.4242,0.1763,,278150,0.0096,0.0169,0.0,0,unsettled
salt,C,45.0,rotation,5,360.0,30.0,2.4594,2.5616,0.1022,,289722,0.0127,0.0358,0.0,0,unsettled
salt,C,90.0,rotation,0,360.0,30.0,2.5433,2.8229,0.2796,,313538,0.0009,-0.0024,0.0,0,ok
salt,C,90.0,rotation,1,360.0,30.0,2.8276,3.0549,0.2273,,325106,0.0013,0.0046,0.0,0,unsettled
salt,C,90.0,rotation,2,360.0,30.0,3.0287,3.3016,0.273,,339167,0.0145,-0.029,0.0,0,unsettled
salt,C,90.0,rotation,3,360.0,30.0,3.253,3.54,0.287,,353222,0.0111,-0.042,0.0,0,unsettled
salt,C,90.0,rotation,4,360.0,30.0,3.5271,3.7489,0.2219,,364793,0.0095,-0.0087,0.0,0,unsettled
salt,C,90.0,rotation,5,360.0,30.0,3.7212,4.0234,0.3022,,376376,0.0054,-0.0239,0.0,0,unsettled
salt,D,45.0,speed,0,3.0,15.0,4.042,4.7821,0.7401,,409360,0.0452,0.0193,0.0,0,unsettled
salt,D,45.0,speed,1,3.0,45.0,4.7787,5.4347,0.656,,422845,0.0027,0.0004,0.0,0,ok
salt,D,45.0,speed,2,3.0,90.0,5.4466,5.9394,0.4928,,433277,0.0016,0.0113,0.0,0,unsettled
salt,E,0.0,refeed,0,360.0,30.0,0.0078,0.0222,0.0144,,456120,0.0012,-0.0003,0.0,0,unsettled
salt,E,0.0,tap,0,1,,0.0192,0.0281,0.0089,,463674,0.0044,-0.0025,0.0,0,unsettled
salt,E,0.0,refeed,1,360.0,30.0,0.0296,0.0719,0.0423,,475250,0.0021,-0.0013,0.0,0,ok
salt,E,0.0,tap,1,1,,0.0701,0.0772,0.0071,,482813,0.001,-0.0016,0.0,0,ok
salt,E,0.0,refeed,2,360.0,30.0,0.0604,0.1207,0.0603,,494373,0.0007,-0.0141,0.0,0,ok
salt,E,0.0,tap,2,1,,0.1212,0.1234,0.0022,,501927,0.0004,0.0011,0.0,0,ok
salt,E,0.0,refeed,3,360.0,30.0,0.2211,0.2522,0.031,,539127,0.002,0.0099,0.0,2,ok
salt,E,0.0,tap,3,1,,0.2466,0.2489,0.0023,,546695,0.0047,-0.0065,0.0,0,unsettled
salt,E,0.0,refeed,4,360.0,30.0,0.2445,0.3,0.0554,,558266,0.0016,-0.0065,0.0,0,ok
salt,E,0.0,tap,4,1,,0.3008,0.303,0.0022,,565808,0.0009,0.0014,0.0,0,ok
salt,E,0.0,refeed,5,360.0,30.0,0.3022,0.3702,0.068,,577380,0.0004,-0.0003,0.0,0,ok
salt,E,0.0,tap,5,1,,0.3376,0.3648,0.0272,,600056,0.0037,-0.0112,0.0,2,unsettled
salt,E,0.0,refeed,6,360.0,30.0,0.3767,0.408,0.0314,,611628,0.009,0.0134,0.0,0,unsettled
salt,E,0.0,tap,6,1,,0.4066,0.4034,-0.0032,,619170,0.0008,-0.0004,0.0,0,unsettled
salt,E,0.0,refeed,7,360.0,30.0,0.4197,0.4392,0.0196,,630746,0.0017,0.0169,0.0,0,unsettled
salt,E,0.0,tap,7,1,,0.4227,0.4478,0.0251,,638309,0.0048,-0.0114,0.0,0,unsettled
salt,E,45.0,refeed,0,360.0,30.0,-0.0027,0.1692,0.1719,,665087,0.0003,0.0003,0.0,0,ok
salt,E,45.0,tap,0,1,,0.1581,0.1662,0.0081,,680196,0.0003,-0.0006,0.0,1,ok
salt,E,45.0,refeed,1,360.0,30.0,0.1845,0.3215,0.1371,,691767,0.0089,0.0166,0.0,0,unsettled
salt,E,45.0,tap,1,1,,0.3332,0.3315,-0.0017,,699314,0.0034,0.0109,0.0,0,ok
salt,E,45.0,refeed,2,360.0,30.0,0.3246,0.4838,0.1591,,710881,0.0023,-0.0061,0.0,0,ok
salt,E,45.0,tap,2,1,,0.5071,0.4878,-0.0193,,725991,0.0048,0.0162,0.0,1,unsettled
salt,E,45.0,refeed,3,360.0,30.0,0.4949,0.6513,0.1564,,737562,0.0043,0.0098,0.0,0,ok
salt,E,45.0,tap,3,1,,0.6945,0.6977,0.0031,,752676,0.0071,-0.0008,0.0,1,unsettled
salt,E,45.0,refeed,4,360.0,30.0,1.0176,1.1885,0.1709,,787386,0.0126,-0.0035,0.0,2,unsettled
salt,E,45.0,tap,4,1,,1.21,1.1941,-0.0159,,802404,0.0074,0.0225,0.0,0,unsettled
salt,E,45.0,refeed,5,360.0,30.0,1.184,1.3399,0.1559,,813975,0.0106,-0.0084,0.0,0,unsettled
salt,E,45.0,tap,5,1,,1.3535,1.3391,-0.0143,,829085,0.0043,0.0035,0.0,1,unsettled
salt,E,45.0,refeed,6,360.0,30.0,1.3348,1.5194,0.1846,,840656,0.0065,-0.0054,0.0,0,ok
salt,E,45.0,tap,6,1,,1.5208,1.5244,0.0036,,848219,0.0057,-0.0008,0.0,0,unsettled
salt,E,45.0,refeed,7,360.0,30.0,1.5664,1.674,0.1076,,859791,0.0124,0.0388,0.0,0,unsettled
salt,E,45.0,tap,7,1,,1.682,1.6856,0.0036,,867333,0.0052,0.0046,0.0,0,unsettled
