Repository: vertical-cloud-lab/powder-doser

# Powder doser

**An open-source powder doser for autonomous alloy discovery, designed by engineers and modelled by AI agents.**

Weighing out dry powders is still mostly done by hand, and commercial dosing heads cost tens to hundreds of thousands of dollars. This repository is the open-source alternative we built at BYU's [Vertical Cloud Lab](https://github.com/vertical-cloud-lab): a single-channel doser made from 3D-printed parts and off-the-shelf electronics for under $200, plus an analytical balance. It is meant for a self-driving materials-discovery loop in which the dosed powders feed ultrasonic atomization and laser powder bed fusion (L-PBF) of aerospace alloys.
  <a href="docs/poster/powder-doser-poster.pdf"><b>Poster (PDF)</b></a> ·
  <a href="#talks-abstracts-and-the-paper"><b>TMS 2027 abstracts</b></a> ·
  <a href="#build-one"><b>CAD models</b></a> ·
  <a href="#videos"><b>Videos</b></a> ·
  <a href="https://github.com/vertical-cloud-lab/powder-doser/pull/209"><b>Paper figures (#209)</b></a>
**In short**

- **13 powders tested.** Ten moved, from 10 to 231 mg per auger revolution (at 22.5° tilt), and three delivered nothing measurable.
- **Closed loop:** every 1 g dose on seven of the 13 powders landed within ±5% of the target, and the nine on AlSi10Mg, coarse silicon and sodium sulfate landed within 1%. Smaller doses were less reliable.
- **In the alloy workflow:** the doser ran inside an inert-atmosphere glove box under the control of an AI agent, and weighed AlSi10Mg into a charge that our ultrasonic atomizer turned into new powder.
- **Engineers and AI:** the parts were designed by engineers and, from April to July 2026, modelled by AI agents. AI was most effective as a modelling assistant rather than an autonomous design agent.

The figures below are from the first paper, which is in preparation (Digital Discovery). Figure and table numbers are the paper's; the tables, and the alternative versions of some figures, are in [`FIGURES-AND-TABLES.md`](https://github.com/vertical-cloud-lab/powder-doser/blob/660bc15/paper/v2/FIGURES-AND-TABLES.md) on [#209](https://github.com/vertical-cloud-lab/powder-doser/pull/209).

## The doser

One printed tube does two jobs: it is the powder reservoir and the dosing screw. A stepper motor turns it, two servos tilt it, and a solenoid taps it, all over a cup on an analytical balance that closes the loop.
<sub><b>Fig. 1 The doser.</b> One printed auger tube is both the powder reservoir and the dosing screw; the doser turns, tilts and taps it over a cup on an analytical balance.<br>
(a) The doser as tested in the second round (photographed 11 Sep 2026), with its main parts labelled; the auger tube is shown in section in (c).<br>
(b) Exploded view of the current design, assembled in CAD from the team's parts ([#170](https://github.com/vertical-cloud-lab/powder-doser/issues/170)), with the 13 main parts numbered beside them as in the bill of materials (SI Fig. S4): the auger (19) and its screw-on cap (25); the tap collar (21), its solenoid (23) and the tap-collar base (15); the two brackets that hold the auger (20); the hinged mounting plate (9); the stepper motor (12) and its pinion (14), which turn the auger's 44-tooth gear; the two tilt servos (4) and their pinions (7); the baseplate (2); and the mounting board (1). Screws and nuts are numbered only in SI Fig. S4.<br>
(c) Section through the tested auger and its screw-on cap, the team's Fusion 360 part: the flight fills only the outlet end, and the 44-tooth gear is on the outside of the tube.<br>
(d) The fixed livestream camera's view of the cup after a 0.5 g NaCl dose (15 Sep 2026; 0.496 g delivered; [#116](https://github.com/vertical-cloud-lab/powder-doser/issues/116)).</sub>

## Results: 13 powders

We tested seven food-safe surrogates and six research powders, including gas-atomized AlSi10Mg and two grades of silicon. Open loop, under one fixed set of settings, the powders spanned more than an order of magnitude in mass per revolution, and the flow came in waves, one surge per revolution.
<sub><b>Fig. 6 Open-loop delivery of 13 powders under one fixed set of settings.</b> Ten powders moved, from 10 to 231 mg per auger revolution, and three delivered nothing measurable; one solenoid tap released up to 20 mg, and under continuous rotation the powder arrived in waves, one surge per auger revolution. Every panel was measured with the tube tilted at 22.5°.<br>
(a) Mass per auger revolution at 22.5° tilt (protocol C; mean ± standard error of six revolutions; log axis).<br>
(b) Mass released by one solenoid tap at 22.5° tilt (protocol E): mean ± standard deviation of eight taps, the spread to expect from a single tap, drawn only where the tap was resolved (mean more than twice its standard error, as in Table S1). Each row without a bar says why.

File: data/battery/20260908T172730Z_carboxymethyl-cellulose/doses_carboxymethyl-cellulose.csv
powder_id,n,target_g,dispensed_g,error_g,status,elapsed_s,auger_rev,taps,phase_cycles,t_ms,block
carboxymethyl-cellulose,0,0.05,0.0104,-0.0396,stalled,672.0,2.39,330,bulk:1;fine:18;tap:165,671695,H
carboxymethyl-cellulose,1,0.05,0.0229,-0.0271,stalled,868.0,7.26,326,bulk:0;fine:57;tap:163,1540304,H
carboxymethyl-cellulose,2,0.05,0.0474,-0.0026,ok,622.0,5.64,242,bulk:1;fine:37;tap:121,2162104,H
carboxymethyl-cellulose,3,0.2,0.1568,-0.0432,timeout,902.0,18.14,72,bulk:1;fine:145;tap:36,3064110,H
carboxymethyl-cellulose,4,0.2,0.196,-0.004,ok,887.0,10.69,254,bulk:0;fine:85;tap:127,3950524,H
carboxymethyl-cellulose,5,0.2,0.1954,-0.0046,ok,882.0,11.19,264,bulk:1;fine:82;tap:132,4833110,H
