Repository: vertical-cloud-lab/powder-doser

# Powder doser

**An open-source powder doser for autonomous alloy discovery, designed by engineers and modelled by AI agents.**

Weighing out dry powders is still mostly done by hand, and commercial dosing heads cost tens to hundreds of thousands of dollars. This repository is the open-source alternative we built at BYU's [Vertical Cloud Lab](https://github.com/vertical-cloud-lab): a single-channel doser made from 3D-printed parts and off-the-shelf electronics for under $200, plus an analytical balance. It is meant for a self-driving materials-discovery loop in which the dosed powders feed ultrasonic atomization and laser powder bed fusion (L-PBF) of aerospace alloys.
  <a href="docs/poster/powder-doser-poster.pdf"><b>Poster (PDF)</b></a> ·
  <a href="#talks-abstracts-and-the-paper"><b>TMS 2027 abstracts</b></a> ·
  <a href="#build-one"><b>CAD models</b></a> ·
  <a href="#videos"><b>Videos</b></a> ·
  <a href="https://github.com/vertical-cloud-lab/powder-doser/pull/209"><b>Paper figures (#209)</b></a>
**In short**

- **13 powders tested.** Ten moved, from 10 to 231 mg per auger revolution (at 22.5° tilt), and three delivered nothing measurable.
- **Closed loop:** every 1 g dose on seven of the 13 powders landed within ±5% of the target, and the nine on AlSi10Mg, coarse silicon and sodium sulfate landed within 1%. Smaller doses were less reliable.
- **In the alloy workflow:** the doser ran inside an inert-atmosphere glove box under the control of an AI agent, and weighed AlSi10Mg into a charge that our ultrasonic atomizer turned into new powder.
- **Engineers and AI:** the parts were designed by engineers and, from April to July 2026, modelled by AI agents. AI was most effective as a modelling assistant rather than an autonomous design agent.

The figures below are from the first paper, which is in preparation (Digital Discovery). Figure and table numbers are the paper's; the tables, and the alternative versions of some figures, are in [`FIGURES-AND-TABLES.md`](https://github.com/vertical-cloud-lab/powder-doser/blob/660bc15/paper/v2/FIGURES-AND-TABLES.md) on [#209](https://github.com/vertical-cloud-lab/powder-doser/pull/209).

## The doser

One printed tube does two jobs: it is the powder reservoir and the dosing screw. A stepper motor turns it, two servos tilt it, and a solenoid taps it, all over a cup on an analytical balance that closes the loop.
<sub><b>Fig. 1 The doser.</b> One printed auger tube is both the powder reservoir and the dosing screw; the doser turns, tilts and taps it over a cup on an analytical balance.<br>
(a) The doser as tested in the second round (photographed 11 Sep 2026), with its main parts labelled; the auger tube is shown in section in (c).<br>
(b) Exploded view of the current design, assembled in CAD from the team's parts ([#170](https://github.com/vertical-cloud-lab/powder-doser/issues/170)), with the 13 main parts numbered beside them as in the bill of materials (SI Fig. S4): the auger (19) and its screw-on cap (25); the tap collar (21), its solenoid (23) and the tap-collar base (15); the two brackets that hold the auger (20); the hinged mounting plate (9); the stepper motor (12) and its pinion (14), which turn the auger's 44-tooth gear; the two tilt servos (4) and their pinions (7); the baseplate (2); and the mounting board (1). Screws and nuts are numbered only in SI Fig. S4.<br>
(c) Section through the tested auger and its screw-on cap, the team's Fusion 360 part: the flight fills only the outlet end, and the 44-tooth gear is on the outside of the tube.<br>
(d) The fixed livestream camera's view of the cup after a 0.5 g NaCl dose (15 Sep 2026; 0.496 g delivered; [#116](https://github.com/vertical-cloud-lab/powder-doser/issues/116)).</sub>

## Results: 13 powders

We tested seven food-safe surrogates and six research powders, including gas-atomized AlSi10Mg and two grades of silicon. Open loop, under one fixed set of settings, the powders spanned more than an order of magnitude in mass per revolution, and the flow came in waves, one surge per revolution.
<sub><b>Fig. 6 Open-loop delivery of 13 powders under one fixed set of settings.</b> Ten powders moved, from 10 to 231 mg per auger revolution, and three delivered nothing measurable; one solenoid tap released up to 20 mg, and under continuous rotation the powder arrived in waves, one surge per auger revolution. Every panel was measured with the tube tilted at 22.5°.<br>
(a) Mass per auger revolution at 22.5° tilt (protocol C; mean ± standard error of six revolutions; log axis).<br>
(b) Mass released by one solenoid tap at 22.5° tilt (protocol E): mean ± standard deviation of eight taps, the spread to expect from a single tap, drawn only where the tap was resolved (mean more than twice its standard error, as in Table S1). Each row without a bar says why.

File: data/powder-properties/literature_powder_properties.csv
powder_id,bulk_density_g_ml,tapped_density_g_ml,hausner_ratio,d50_um,angle_repose_deg,true_density_g_cm3,moisture_pct,hygroscopicity,shape,hr_provenance
salt,1.19,1.28,1.08,425,32,2.165,0.05,low (deliquesces above 75% RH),cubic crystals,class-band
white-rice-flour,0.68,0.80,1.18,100,45,1.45,11.7,moderate,polygonal starch granules,measured-class
brown-rice-flour,0.68,0.82,1.20,130,47,1.45,11.5,moderate,granules + bran flakes,class-band
sodium-alginate,0.55,0.70,1.27,120,42,1.65,12,high,fibrous/granular,assumed-circular
calcium-lactate,0.40,0.55,1.375,220,40,1.494,0.5,low (22-27% bound crystal water),crystalline ground,assumed-circular
carboxymethyl-cellulose,0.60,0.80,1.33,60,41,1.60,15,high,fibrous,aor-anchored-band
xanthan-gum,0.62,0.77,1.24,90,35,1.52,12,high,milled irregular,measured-analog
sodium-sulfate,1.40,1.68,1.13,135,32,2.664,0.06,low at 40-60% RH (hydrates at 85%+ RH),granular crystalline,measured-product
silicon-110-200,1.25,1.45,1.16,106,36,2.33,0.05,low,angular crushed,assumed-circular
silicon-325,0.77,1.00,1.30,25,43,2.33,0.1,low,angular fines,assumed-circular
alsi10mg,1.35,1.60,1.19,42,30,2.67,0.03,low,spherical gas-atomized,measured-product
barium-chloride,1.30,1.50,1.15,300,34,3.097,0.02,low at ambient (stable dihydrate below 90% RH),rhomboidal crystals,assumed-circular

File: data/powder-properties/literature_powder_properties_long.csv
powder_id,property,best_estimate,range_low,range_high,units,specificity,source_url,notes
white-rice-flour,bulk_density,0.68,0.63,0.79,g/mL,product-specific,https://www.bobsredmill.com/articles/bobs-red-mill-flour-weight-chart,"BRM lists 160 g per US cup (236.6 mL) spoon-and-level = 0.676 g/mL; literature aerated range 0.63-0.79 for rice flours"
white-rice-flour,tapped_density,0.80,0.76,1.03,g/mL,material-generic,https://link.springer.com/article/10.1007/s11694-016-9451-8,"J Food Meas Charact 2016: commercial rice flour tapped 0.762; range across mills 0.77-1.03 (100+ taps)"
white-rice-flour,hausner_ratio,1.18,1.13,1.50,-,material-generic,https://link.springer.com/article/10.1007/s11694-016-9451-8,"Commercial rice flour HR 1.183 Carr 15.5% (range 11.3-33.1) = fair flow; mill type and moisture shift values strongly"
white-rice-flour,d50,100,60,190,um,material-generic,https://pmc.ncbi.nlm.nih.gov/articles/PMC12840129/,"Semi-dry-milled white rice flour d50 68.6-97.2; other commercial rice flours D(0.5) 60.2-189.4 (PMC10341041); BRM is stone-ground fine"
white-rice-flour,angle_of_repose,45,38.1,52.8,deg,material-generic,https://link.springer.com/article/10.1007/s11694-016-9451-8,"38.1-52.8 across grinding methods; one fixed-funnel measurement of commercial rice flour gave 66.6 - AoR is strongly method-dependent"
white-rice-flour,true_density,1.45,1.43,1.52,g/cm3,material-generic,https://www.bioinfopublication.org/include/download.php?id=BIA0003329,"Milled rice kernel 1.43 by toluene displacement; air-pycnometer milled rice 1.46; pure starch approx 1.5"
white-rice-flour,equilibrium_moisture,11.7,10.3,13.1,wt%,material-generic,https://www.uaex.uada.edu/farm-ranch/crops-commercial-horticulture/Grain_drying_and_storage/rice_drying_and_storage.aspx,"Long-grain rice EMC at 70 F: 10.3/11.7/13.1% at 40/50/60% RH; hygroscopicity moderate"
white-rice-flour,shape,"irregular angular flour particles; polygonal starch granules 2-7 um",,,text,material-generic,https://pmc.ncbi.nlm.nih.gov/articles/PMC10743165/,"Aggregates of compound polygonal rice starch granules plus protein; BRM confirms stone ground"
brown-rice-flour,bulk_density,0.68,0.61,0.79,g/mL,product-specific,https://www.bobsredmill.com/articles/bobs-red-mill-flour-weight-chart,"BRM: 160 g/cup (0.676 g/mL) same as white; raw brown rice flour 0.61-0.62 g/mL in germination study"
brown-rice-flour,tapped_density,0.82,0.73,0.95,g/mL,rough-estimate,https://link.springer.com/article/10.1007/s11694-016-9451-8,"No published BRF tapped value found; estimated as loose x rice-flour Hausner 1.15-1.3"
brown-rice-flour,hausner_ratio,1.2,1.13,1.4,-,material-generic,https://link.springer.com/article/10.1007/s11694-016-9451-8,"Taken from rice-flour class (1.13-1.50); bran raises cohesion slightly vs white. Carr approx 17% (11-29)"
brown-rice-flour,d50,130,60,250,um,rough-estimate,https://www.ncbi.nlm.nih.gov/pmc/articles/PMC10341041/,"No BRF-specific d50 published; rice flours span D(0.5) 60-190 um; whole-grain stone-ground flours trend coarser (bran); BRM advertises very fine setting"
brown-rice-flour,angle_of_repose,47,40,55,deg,rough-estimate,https://link.springer.com/article/10.1007/s11694-016-9451-8,"Based on rice-flour class 38-53 deg plus slight increase for bran/fat; whole brown rice GRAIN 30-34 deg not applicable to flour"
brown-rice-flour,true_density,1.45,1.35,1.55,g/cm3,material-generic,https://www.bioinfopublication.org/include/download.php?id=BIA0003329,"Brown rice kernel true density 1.51 toluene (varietal 1.43-1.67); bran lipids pull flour slightly below pure starch 1.5"
brown-rice-flour,equilibrium_moisture,11.5,10,13,wt%,material-generic,https://www.uaex.uada.edu/farm-ranch/crops-commercial-horticulture/Grain_drying_and_storage/rice_drying_and_storage.aspx,"Same rice EMC table; bran lipids give marginally lower EMC than milled rice. Hygroscopicity moderate"
brown-rice-flour,shape,"irregular angular particles: polygonal starch granules + bran/fiber flakes",,,text,material-generic,https://pmc.ncbi.nlm.nih.gov/articles/PMC10743165/,"Compound polygonal starch granules (2-7 um) plus pericarp/bran fragments and germ; stone ground per BRM"
salt,bulk_density,1.19,1.12,1.30,g/mL,product-class-specific,https://www.webstaurantstore.com/documents/specsheets/iod_table_26oz_fs_fs_pds_2516_r3_230920.pdf,"Morton Iodized Table Salt PDS 2516: pour density 1.12-1.27 g/mL; Morton Purex 1.14-1.30; NaCl ASTM D632 1.154"
salt,tapped_density,1.28,1.22,1.38,g/mL,rough-estimate,https://image-ppubs.uspto.gov/dirsearch-public/print/downloadPdf/11051539,"No manufacturer tapped spec found; US11051539 cites commercial NaCl up to 1.28 g/mL tapped; estimate = pour x HR 1.05-1.10"
salt,hausner_ratio,1.08,1.03,1.15,-,rough-estimate,https://www.eolss.net/Sample-Chapters/C10/E5-10-01-05.pdf,"Granulated salt is the textbook free-flowing powder: loose and tapped densities nearly equal (Peleg EOLSS). Carr approx 7% (3-13)"
salt,d50,425,300,500,um,product-class-specific,https://www.webstaurantstore.com/documents/specsheets/iod_table_26oz_fs_fs_pds_2516_r3_230920.pdf,"Morton table salt: <=5% retained on 600 um <=9% passing 212 um; normal table salt cube crystals 400-600 um (ScienceDirect topic page)"
salt,angle_of_repose,32,30,38,deg,material-generic,https://earthsci.org/mineral/mindep/salt/salt.html,"Salt Institute data: dry NaCl (ASTM D632 gradation) AoR 32 deg; fine grades/humid air push higher"
salt,true_density,2.165,2.16,2.17,g/cm3,material-generic,https://earthsci.org/mineral/mindep/salt/salt.html,"NaCl specific gravity 2.165; anticaking additive (0.2-0.7% calcium silicate) negligible effect"
salt,equilibrium_moisture,0.05,0.01,0.1,wt%,product-class-specific,https://www.webstaurantstore.com/documents/specsheets/iod_table_26oz_fs_fs_pds_2516_r3_230920.pdf,"Morton spec surface moisture <=0.1%; low hygroscopicity below deliquescence RH 75.3-75.4% at 20-25 C; cakes if RH cycles through 75%"
salt,shape,cubic crystals (vacuum-pan granulated),,,text,product-class-specific,https://assetcloud01.roccommerce.net/files/_reinders/7/8/3/1514-4-spec.pdf,"Morton Purex PDS: salt crystals are cubic; table salt is the middle screen fraction of vacuum-pan production"
xanthan-gum,bulk_density,0.62,0.45,0.8,g/mL,product-specific,https://www.bobsredmill.com/products/xanthan-gum,"BRM label serving 1 Tbsp = 9 g -> 0.61 g/mL scoop density; consistent with measured 0.66 g/cm3 for Jungbunzlauer XG (PMC6921021)"
xanthan-gum,tapped_density,0.77,0.6,0.9,g/mL,material-generic,https://pmc.ncbi.nlm.nih.gov/articles/PMC6921021/,"Jungbunzlauer XG tapped 0.77 Hausner 1.13 Carr 11.9 - but that lot was sieved 90-250 um; unsieved fine 80/200-mesh XG typically Hausner 1.2-1.4"
xanthan-gum,d50,90,60,150,um,material-generic,https://pmc.ncbi.nlm.nih.gov/articles/PMC9571349/,"Jungbunzlauer fine XG d10 15.5 d50 72.7 d90 167 um; 80-mesh grade spec 100% thru 250 um >95% thru 180 um"
xanthan-gum,angle_of_repose,35,28,42,deg,rough-estimate,https://www.researchgate.net/figure/Angle-of-repose-as-an-indication-of-powder-flow-properties_tbl1_330428706,"No measured XG value found; estimate from Hausner band and powdered-gum AoR range 22.35-37.2 deg; fine 200-mesh grades at high end or above"
xanthan-gum,true_density,1.52,1.4,1.6,g/cm3,material-generic,https://pmc.ncbi.nlm.nih.gov/articles/PMC6921021/,"Helium-pycnometry true density 1.52 (Jungbunzlauer XG); powder porosity 0.56"
xanthan-gum,equilibrium_moisture,12,8,16,wt%,material-generic,https://www.stobec.com/DATA/PRODUIT/2933~v~data.pdf,"CP Kelco Kelzan PDS loss-on-drying spec 6-16%; KELTROL GM COA 13%; Jungbunzlauer FN <=12%. Classification high; store sealed and dry"
xanthan-gum,shape,milled irregular,,,text,material-generic,https://pmc.ncbi.nlm.nih.gov/articles/PMC6921021/,"Fermentation product IPA-precipitated dried milled; SEM irregular particles rough surfaces rounded edges"
carboxymethyl-cellulose,bulk_density,0.6,0.5,0.75,g/mL,material-generic,https://patents.google.com/patent/EP2414402A1/en,"Raw powder CMC 550-675 g/L (patent baseline); Ashland Aqualon booklet lists 0.75 g/mL. Cape Crystal publishes no density"
carboxymethyl-cellulose,tapped_density,0.8,0.7,0.9,g/mL,rough-estimate,https://patents.google.com/patent/EP2414402A1/en,"Estimated from loose 0.55-0.68 + AoR 41-42 deg (Hausner approx 1.25-1.4 Carr 20-28). No public tapped value for food-grade CMC"
carboxymethyl-cellulose,d50,60,40,120,um,material-generic,https://www.nouryon.com/globalassets/inriver/resources/pds-cekol-20000-p-cellulose-gum-en.pdf,"Cekol 20000 P fine grade <=20% >75 um <=0.5% >250 um -> d50 approx 50 um; coarser food grades to 95% <180 um. Cape Crystal grind not disclosed"
carboxymethyl-cellulose,angle_of_repose,41,38,50,deg,material-generic,https://patents.google.com/patent/EP2414402A1/en,"Raw-material CMC about 41-42 deg; fine fibrous grades more cohesive (upper end)"
carboxymethyl-cellulose,true_density,1.6,1.55,1.65,g/cm3,material-generic,https://www.chemicalbook.com/ChemicalProductProperty_EN_CB5209844.htm,"ChemicalBook 1.6 g/cm3; Handbook of Pharmaceutical Excipients 1.59 for carmellose sodium"
carboxymethyl-cellulose,equilibrium_moisture,15,10,19,wt%,material-generic,https://www.nouryon.com/globalassets/inriver/resources/brochure-personal-care-cmc-book-global-en.pdf,"Nouryon CMC Book Fig 27: approx 15-18% at 45% RH rising to 27-30% at 80% RH; as-packed <=8%. Classification high"
carboxymethyl-cellulose,shape,fibrous/granular,,,text,material-generic,https://www.chemicalbook.com/ChemicalProductProperty_EN_CB5209844.htm,"White to cream powder; pure NaCMC is fibrous (ground fibers) or granules"
sodium-alginate,bulk_density,0.55,0.4,0.75,g/mL,rough-estimate,https://asianjpr.com/HTML_Papers/Asian%20Journal%20of%20Pharmaceutical%20Research__PID__2017-7-3-8.html,"No public value for pure food-grade alginate; analogy to measured fine polysaccharide gums (XG 0.66 CMC 0.55-0.68) and alginate blends 0.44-0.52"
sodium-alginate,tapped_density,0.7,0.55,0.9,g/mL,rough-estimate,https://asianjpr.com/HTML_Papers/Asian%20Journal%20of%20Pharmaceutical%20Research__PID__2017-7-3-8.html,"Implies Hausner approx 1.25-1.35 Carr 20-26 consistent with alginate-rich blends (tapped 0.59-0.63)"
sodium-alginate,d50,120,60,200,um,material-generic,https://www.stobec.com/DATA/PRODUIT/1468~v~data_8335.pdf,"FMC food alginates approx 95% thru 75/106/180/250 um by grade; FAO: usually milled to about 60 mesh; spherification grades at finer end"
sodium-alginate,angle_of_repose,42,34,50,deg,rough-estimate,https://www.fao.org/4/X5822E/x5822e04.htm,"No measured value found; fibrous fine hygroscopic powder -> cohesive, anchored on CMC 41-42 deg"
sodium-alginate,true_density,1.65,1.55,1.75,g/cm3,rough-estimate,https://pmc.ncbi.nlm.nih.gov/articles/PMC6921021/,"No pycnometry value found; estimated from polysaccharide analogs (xanthan 1.52 CMC 1.6) with Na-uronate salts slightly denser"
sodium-alginate,equilibrium_moisture,12,10,17,wt%,material-generic,https://www.fao.org/4/X5822E/x5822e04.htm,"FAO: commercial alginates usually 10-13% moisture; EMC 15-20 g/100 g at 35-50% RH storage; spec LOD <=15%. Classification moderate-high"
sodium-alginate,shape,fibrous or granular,,,text,material-generic,https://gumstabilizer.com/products/sodium-alginate-food-grade/,"EU spec: white to yellowish fibrous or granular powder; alcohol-process = fine hair-like fibres paste-process = granular"
calcium-lactate,bulk_density,0.4,0.3,0.5,g/mL,material-generic,https://www.chemicalbook.com/ChemicalProductProperty_EN_CB0216700.htm,"L-calcium lactate pentahydrate bulk density 300-500 kg/m3. Cape Crystal confirms food grade but no density"
calcium-lactate,tapped_density,0.55,0.45,0.7,g/mL,rough-estimate,https://patents.google.com/patent/US20110300220A1/en,"No public tapped value; estimated from loose 0.3-0.5 with assumed Hausner 1.3-1.4 (NOTE: derived HR is circular). Carr flow index of commercial product 89.5 = quite good"
calcium-lactate,d50,220,150,300,um,material-generic,https://patents.google.com/patent/US10660869B2/en,"Corbion PURACAL PP pentahydrate D[3,2] 184 um D[4,3] 240 um; conventional PSD 3% <100 um 59% 100-280 um"
calcium-lactate,angle_of_repose,40,32,48,deg,rough-estimate,https://patents.google.com/patent/US20110300220A1/en,"No measured value; irregular ground crystals with fines but flow index quite good -> mid-30s to mid-40s"
calcium-lactate,true_density,1.494,1.45,1.55,g/cm3,material-generic,https://en.wikipedia.org/wiki/Calcium_lactate,"Crystal density 1.494 g/cm3; pentahydrate is the standard commercial food form"
calcium-lactate,equilibrium_moisture,0.5,0.1,1,wt%,material-generic,https://en.wikipedia.org/wiki/Calcium_lactate,"Free surface moisture only; slightly efflorescent; 22-27 wt% water of crystallization is bound in the solid not adsorbed. Classification low at 40-60% RH"
calcium-lactate,shape,"crystalline, irregular ground",,,text,material-generic,https://www.chemicalbook.com/ChemicalProductProperty_EN_CB9140185.htm,"White crystalline or granular powder slightly efflorescent; mass crystallization then grinding -> irregular particles with powdery fines"
silicon-110-200,bulk_density,1.25,1.1,1.5,g/mL,material-generic,https://patents.google.com/patent/US12065457B2/en,"Wacker patent ground technical Si (d50 120-600 um) poured density 1.1-1.6 in particular 1.2-1.5 g/cm3; micron Si bulk 1.24 (SAM)"
silicon-110-200,tapped_density,1.45,1.3,1.65,g/mL,rough-estimate,https://en.wikipedia.org/wiki/Hausner_ratio,"No measured tapped value; loose 1.25 x assumed Hausner 1.15-1.20 (free-flowing coarse angular). NOTE derived HR is circular"
silicon-110-200,d50,106,75,150,um,material-generic,https://silicon-powders.com/article/sililcon-powder-mesh-size-guide/,"d50 = geometric mean of mesh-cut bounds (200 mesh = 75 um; approx 110 mesh = 137-150 um)"
silicon-110-200,angle_of_repose,36,32,42,deg,rough-estimate,https://silicon-powders.com/article/sililcon-powder-mesh-size-guide/,"No measured AoR for crushed Si; angular crushed packs with higher friction than salt 32 deg; SiliFuse: 60-100 mesh flow manageable finer cuts cohesive"
silicon-110-200,true_density,2.33,2.32,2.38,g/cm3,material-generic,https://micronmetals.com/product/silicon-powder-high-purity/,"AEE true density 2.329; Wacker patent 2.31-2.38 for technical ground Si"
silicon-110-200,equilibrium_moisture,0.05,0.01,0.2,wt%,rough-estimate,https://www.bayvillechemical.net/silicon-metal-powder,"Non-hygroscopic (oxide-passivated water-insoluble); physisorbed surface water estimate; no quantitative isotherm found"
silicon-110-200,shape,angular crushed crystalline (ground),,,text,material-generic,https://patents.google.com/patent/US12065457B2/en,"Metallurgical/higher-purity Si of this cut is comminuted material"
silicon-325,bulk_density,0.77,0.6,1.0,g/mL,product-specific,https://micronmetals.com/product/silicon-metal-powder/,"AEE SI-101 (tech grade -325 mesh 99+%) lists density 0.77 g/cm3 (interpretable only as bulk); patent lit fine Si 0.60-0.75 g/cc"
silicon-325,tapped_density,1.0,0.85,1.2,g/mL,rough-estimate,https://en.wikipedia.org/wiki/Hausner_ratio,"Estimated: loose 0.77 x Hausner 1.25-1.40 typical of cohesive fine angular powders. NOTE derived HR is circular"
silicon-325,d50,25,15,35,um,material-generic,https://silicon-powders.com/article/sililcon-powder-mesh-size-guide/,"325 mesh = 44 um top size; laser-diffraction d50 of -325 crushed powders typically 0.4-0.7x top size; no supplier d50 published"
silicon-325,angle_of_repose,43,38,50,deg,rough-estimate,https://silicon-powders.com/article/sililcon-powder-mesh-size-guide/,"No measured value; guide notes 150-200+ mesh Si cohesive with bridging in hoppers; fine angular powders 40-50 deg"
silicon-325,true_density,2.33,2.32,2.34,g/cm3,material-generic,https://micronmetals.com/product/silicon-powder-high-purity/,"2.329 (AEE); same crystal density as coarse cut"
silicon-325,equilibrium_moisture,0.1,0.02,0.3,wt%,rough-estimate,https://www.bayvillechemical.net/silicon-metal-powder,"Non-hygroscopic class but higher specific surface than coarse cut; estimate only"
silicon-325,shape,"angular crushed, cohesive fines",,,text,material-generic,https://micronmetals.com/product/silicon-metal-powder/,"Ground crystalline Si (AEE SI-101/SI-110; Sigma -325 mesh crystalline)"
alsi10mg,bulk_density,1.35,1.3,1.45,g/mL,product-specific,https://www.hoganas.com/globalassets/downloads/libary/additive-manufacturing_foram-alsi10mg-20-63-ga_3313hog.pdf,"Hoganas forAM AlSi10Mg 20-63 GA 1.35 (ASTM B212); Granges 1.3 (ISO 3923-2); commercial CL31 1.45"
alsi10mg,tapped_density,1.6,1.53,1.65,g/mL,product-specific,https://www.granges.com/contentassets/4931f1a18787412b848327d26ec5334e/240606-gpm-alsi10mg.pdf,"Granges 1.6 (ISO 3953); lit 1.65 (CL31) 1.53 (lab GA). Hausner 1.09-1.24 across sources; Carr approx 12-19"
alsi10mg,d50,42,40,48,um,product-specific,https://www.granges.com/contentassets/4931f1a18787412b848327d26ec5334e/240606-gpm-alsi10mg.pdf,"Granges d10 26-32 d50 40-45 d90 53-61 um; Hoganas nominal 20-63 um; standard-cut d50 44.2-48.4 in arXiv 2507.23422"
alsi10mg,angle_of_repose,30,25,39,deg,material-generic,https://pmc.ncbi.nlm.nih.gov/articles/PMC6316956/,"Direct AlSi10Mg values paywalled; gas-atomized AlSi7Mg analog 30 and 26 deg for LPBF cuts 39 for fine cut; AlSi10Mg batch surveys 25-42"
alsi10mg,true_density,2.67,2.66,2.68,g/cm3,material-generic,https://ar5iv.labs.arxiv.org/html/2507.23422,"Solid AlSi10Mg 2670 kg/m3; Granges printed part 2.68"
alsi10mg,equilibrium_moisture,0.03,0.01,0.1,wt%,rough-estimate,https://pmc.ncbi.nlm.nih.gov/articles/PMC6316956/,"Essentially non-hygroscopic; DVS on Al-Si GA powder shows small vapor sorption larger for finer cuts; shipped in Ar-filled drums; no published wt% isotherm"
alsi10mg,shape,spherical gas-atomized (+satellites),,,text,product-specific,https://www.granges.com/contentassets/4931f1a18787412b848327d26ec5334e/240606-gpm-alsi10mg.pdf,"Sphericity SPHT3 0.90-0.93 roundness 0.68-0.73 (Camsizer); mostly spherical with agglomerates/some irregular"
sodium-sulfate,bulk_density,1.40,1.36,1.60,g/mL,product-specific,http://www.saltexllc.com/pdfs/TypicalAnalysisMiddletownNYSaltex0409.pdf,"Saltex TDS poured 85-100 lb/ft3 (1.36-1.60); Corechem FCC PDS 87.25 lb/ft3 free-flow = 1.40"
sodium-sulfate,tapped_density,1.68,1.44,1.92,g/mL,product-specific,http://www.saltexllc.com/pdfs/TypicalAnalysisMiddletownNYSaltex0409.pdf,"Saltex tapped 90-120 lb/ft3 (1.44-1.92). Hausner from mid values approx 1.13 (1.06-1.20); Carr approx 12"
sodium-sulfate,d50,135,75,250,um,product-specific,https://corecheminc.com/wp-content/uploads/2017/03/Product-Data-Sheet-Sodium-Sulfate-Anhydrous-FCC.pdf,"Corechem sieve: -60+100 32.1% -100+200 45.0% -200 13.5% -> interpolated d50 approx 135 um. ACS reagent powder grades can be finer"
sodium-sulfate,angle_of_repose,32,30,36,deg,product-specific,https://corecheminc.com/wp-content/uploads/2017/03/Product-Data-Sheet-Sodium-Sulfate-Anhydrous-FCC.pdf,"Corechem PDS states angle of repose 32 deg (free-flowing granular)"
sodium-sulfate,true_density,2.664,2.66,2.7,g/cm3,material-generic,https://en.wikipedia.org/wiki/Sodium_sulfate,"Anhydrous 2.664 (decahydrate 1.464); Corechem SG 2.7; thenardite 2.67-2.70"
sodium-sulfate,equilibrium_moisture,0.06,0.01,0.1,wt%,material-generic,https://www.osti.gov/pages/biblio/1850965-thermodynamics-dehydration-hydration-behaviors-na-sulfate-borate-bicarbonate-minerals,"As-sold spec 0.06% max (Saltex). Thenardite->mirabilite hydration very sluggish and does not begin until at least 85% RH (Liu and Bish 2020); at 40-60% RH uptake stays approx spec level; decahydrate binds 55.9 wt% water (+127% of anhydrous mass) on sustained excursions at T<32.4 C"
sodium-sulfate,shape,white granular crystalline powder,,,text,product-specific,https://corecheminc.com/wp-content/uploads/2017/03/Product-Data-Sheet-Sodium-Sulfate-Anhydrous-FCC.pdf,"White granular powder (Corechem); orthorhombic thenardite crystals"
barium-chloride,bulk_density,1.3,1.2,1.4,g/mL,product-specific,https://www.carlroth.com/downloads/sdb/en/4/SDB_4453_GB_EN.pdf,"Carl Roth SDS art. 4453 (>=99% p.a. ACS): bulk density 1200-1400 kg/m3"
barium-chloride,tapped_density,1.5,1.35,1.65,g/mL,rough-estimate,https://en.wikipedia.org/wiki/Hausner_ratio,"No measured tapped value; loose 1.3 x Hausner 1.10-1.20 typical of free-flowing coarse crystalline salts (cf Na2SO4 measured approx 1.13). NOTE derived HR is circular"
barium-chloride,d50,300,100,600,um,rough-estimate,https://www.fishersci.com/shop/products/barium-chloride-dihydrate-crystalline-certified-acs-fisher-chemical-4/B34100,"ACS grade sold as Crystalline (Fisher B34100); no supplier PSD published; estimate of typical reagent crystal granulometry"
barium-chloride,angle_of_repose,34,28,40,deg,rough-estimate,https://corecheminc.com/wp-content/uploads/2017/03/Product-Data-Sheet-Sodium-Sulfate-Anhydrous-FCC.pdf,"No measured value; analogy with free-flowing granular crystalline salt (Na2SO4 measured 32) widened for coarser/denser crystals"
barium-chloride,true_density,3.097,3.05,3.10,g/cm3,material-generic,https://en.wikipedia.org/wiki/Barium_chloride,"Dihydrate 3.0979 (anhydrous 3.856). Carl Roth SDS lists 3.9 at 20 C (anhydrous) - do not use for the dihydrate"
barium-chloride,equilibrium_moisture,0.02,0,0.1,wt%,material-generic,https://patents.google.com/patent/US6244432B1/en,"Non-hygroscopic at ambient - dihydrate is the stable room-T form (anhydrous BaCl2 is the hygroscopic one); saturated-solution RH approx 90% so no deliquescence below approx 90% RH; caking at sustained >80-90% RH plausible but not specifically documented"
barium-chloride,shape,colorless/white rhomboidal (monoclinic) crystals,,,text,material-generic,https://en.wikipedia.org/wiki/Barium_chloride,"Colourless rhomboidal crystals (dihydrate); Roth SDS white odourless solid; Fisher crystalline ACS"
